Repository: gogohkm/Drawing_Engine

# ADM 2020 Aluminum Design Skill

Claude Code user skill for structural aluminum design using the Aluminum Design Manual 2020 (ADM 2020).

---

## Overview

This skill provides comprehensive access to the ADM 2020 specification, commentary, design guides, and examples for structural aluminum design. It includes aluminum-specific considerations such as:

- **Heat-Affected Zone (HAZ)** strength reduction in welded members (20-60% capacity loss)
- **Alloy and temper** selection with property lookup
- **Buckling constants** that vary by alloy (unlike steel)
- **Temperature limits** for heat-treatable alloys
- **ASD-only design method** (LRFD not used in aluminum)

---

## Contents

### Data Files (21 consolidated documents)

Located in `data/` subdirectories:

**Specification (14 chapters)**
- `specification/Chapter_A_General_Provisions.md` - Materials, alloys, design basis
- `specification/Chapter_B_Design_Requirements.md` - Local buckling, slenderness
- `specification/Chapter_C_Design_for_Stability.md` - Stability provisions
- `specification/Chapter_D_Design_for_Tension.md` - Tension members
- `specification/Chapter_E_Design_for_Compression.md` - Columns, buckling
- `specification/Chapter_F_Design_for_Flexure.md` - Beams
- `specification/Chapter_G_Design_for_Shear.md` - Shear design
- `specification/Chapter_H_Combined_Forces_Torsion.md` - Interaction equations
- `specification/Chapter_J_Connections.md` - Welds, bolts, HAZ
- `specification/Chapter_L_Serviceability.md` - Deflections
- `specification/Chapter_M_Fabrication_Erection.md` - Construction
- `specification/Chapter_N_Quality_Control.md` - QA/QC
- `specification/Appendices_1_to_6.md` - Additional provisions

**Commentary**
- `commentary/Part_II_Commentary.md` - Background, research basis, guidance

**Design Guide**
- `design-guide/Part_III_Design_Guide.md` - Step-by-step design procedures

**Examples**
- `examples/Part_VII_Illustrative_Examples.md` - 31 worked calculation examples

**Reference Data**
- `reference-data/Part_IV_Material_Properties.md` - Complete property tables
- `reference-data/Part_V_Section_Properties.md` - Standard section dimensions
- `reference-data/Part_VII_Illustrative_Examples.md` - Additional examples
- `reference-data/Part_VIII_Sheet_Metal_Guidelines.md` - Sheet metal design

**Symbols**
- `Symbols.md` - Mathematical notation, glossary, front matter

---

### Reference Files (8 guides)

Located in `references/`:

**Basic References (extracted from source)**
- `symbols.md` - Mathematical symbols and notation
- `glossary.md` - Technical terms and definitions
- `abbreviations.md` - Common abbreviations (HAZ, ASD, tempers, etc.)

**Aluminum-Specific References (custom created)**
- `alloy-guide.md` - Quick reference for common alloys (6061-T6, 6063, 5052, 5083)
- `haz-factors.md` - HAZ strength reduction tables and design procedures
- `buckling-constants-guide.md` - Buckling constants by alloy/temper
- `specification-structure.md` - Navigation guide for 536-page manual
- `examples-index.md` - Index of all 31 worked examples

---

### Automation Scripts (4 tools)

Located in `scripts/`:

**1. extract_references.py** - Extract symbols, glossary from source documents
```bash
python3 scripts/extract_references.py
```

**2. smart_search.py** - Intelligent search with category filtering
```bash

# Search for HAZ information
python3 scripts/smart_search.py "HAZ" --welded-only

# Search in specific category
python3 scripts/smart_search.py "column buckling" --category specification

# Column
python3 scripts/haz_calculator.py --alloy "6061-T6" --member-type column --area 8.0 --slenderness 40

## File Organization

```
.claude/skills/adm-aluminum-design/
├── SKILL.md                    # Main skill definition (Claude reads this)
├── README.md                   # This file (user documentation)
├── CHANGES.md                  # Consolidation methodology
│
├── data/                       # Source documents (21 files, 1.24 MB)
│   ├── Symbols.md
│   ├── specification/          # 14 chapter files
│   ├── commentary/             # Part II
│   ├── design-guide/           # Part III
│   ├── examples/               # Part VII (31 examples)
│   └── reference-data/         # Parts IV, V, VIII
│
├── references/                 # Quick reference guides (8 files)
│   ├── symbols.md
│   ├── glossary.md
│   ├── abbreviations.md
│   ├── alloy-guide.md          # ⭐ Aluminum-specific
│   ├── haz-factors.md          # ⭐ Aluminum-specific
│   ├── buckling-constants-guide.md
│   ├── specification-structure.md
│   └── examples-index.md
│
└── scripts/                    # Automation tools (4 scripts)
    ├── extract_references.py
    ├── smart_search.py         # Intelligent search
    ├── alloy_lookup.py         # Material properties
    └── haz_calculator.py       # HAZ capacity impact
```

---

File: .claude/skills/adm-aluminum-design/data/design-guide/Part_III_Design_Guide.md (part 1 of 2)
# Part III: Design Guide

**Document:** Aluminum Design Manual 2020
**Part:** Part III - Design Guide
**Original Pages:** 173-202
**Edition:** January 2020
**Publisher:** Aluminum Association

---

## Table of Contents

- [2. General Considerations](#2-general-considerations)
- [2.1 Aluminum's Attributes](#21-aluminums-attributes)
- [2.2 Alloy Selection](#22-alloy-selection)
- [2.3 Comparing Aluminum and Steel](#23-comparing-aluminum-and-steel)
- [2.4 References](#24-references)
  - [2.4.1 Structural Design](#241-structural-design)
  - [2.4.2 Fabrication](#242-fabrication)
  - [2.4.3 Alloys and Products](#243-alloys-and-products)
  - [2.4.4 Bridges and Highway Structures](#244-bridges-and-highway-structures)
  - [2.4.5 Rail Cars](#245-rail-cars)
  - [2.4.6 Ships](#246-ships)
  - [2.4.7 Storage Tanks, Pressure Vessels, and Pipe](#247-storage-tanks-pressure-vessels-and-pipe)
  - [2.4.8 Material Properties](#248-material-properties)
  - [2.4.9 Foreign Codes](#249-foreign-codes)
- [3. Structural Issues not Addressed in the Specification for Aluminum Structures](#3-structural-issues-not-addressed-in-the-specification-for-aluminum-structures)
  - [3.1 Shear Diaphragms](#31-shear-diaphragms)
  - [3.2 Panel Construction](#32-panel-construction)
  - [3.3 Pipe Bursting Pressure](#33-pipe-bursting-pressure)
  - [3.4 Biaxial and Triaxial Stresses](#34-biaxial-and-triaxial-stresses)
- [3.5 Aluminum Composite Material (ACM)](#35-aluminum-composite-material-acm)
- [4. Adhesive Bonded Joints](#4-adhesive-bonded-joints)
  - [4.1 Advantages and Disadvantages](#41-advantages-and-disadvantages)
  - [4.2 Adhesive Selection](#42-adhesive-selection)
  - [4.3 Adhesive Types](#43-adhesive-types)
- [4.5 Joint Design](#45-joint-design)
- [4.6 Current Adhesive Applications](#46-current-adhesive-applications)
- [5.1 Replacing Fabrications with Extrusions](#51-replacing-fabrications-with-extrusions)
- [5.2 Design Parameters](#52-design-parameters)
- [Surface Finish](#surface-finish)
- [Alloy Selection](#alloy-selection)
- [Circumscribing Circle Size](#circumscribing-circle-size)
- [5.3 Design Guidelines](#53-design-guidelines)
  - [Good Extrusion Design Practices](#good-extrusion-design-practices)
  - [Specify the Most Appropriate Metal Thicknesses](#specify-the-most-appropriate-metal-thicknesses)
  - [Keep Metal Thickness as Uniform As Possible](#keep-metal-thickness-as-uniform-as-possible)
  - [Visualize the Die and the Metal Flow](#visualize-the-die-and-the-metal-flow)
  - [Use Metal Dimensions for Best Tolerance](#use-metal-dimensions-for-best-tolerance)
- [5.4 Design for Assembly](#54-design-for-assembly)
  - [Nesting Joints](#nesting-joints)
  - [Interlocking Joints](#interlocking-joints)
  - [Snap-Fit Joints](#snap-fit-joints)
  - [Screw Slots](#screw-slots)
  - [Screw Chases](#screw-chases)
- [6. Corrosion](#6-corrosion)
  - [TABLE 6-1 GALVANIC SERIES IN SODIUM CHLORIDE SOLUTION (similar to sea water)](#table-6-1-galvanic-series-in-sodium-chloride-solution-similar-to-sea-water)
- [RELATIVE THICKNESS OF VERMICULITE REQUIRED FOR FIRE PROTECTION OF STRUCTURAL ALUMINUM MEMBERS](#relative-thickness-of-vermiculite-required-for-fire-protection-of-structural-aluminum-members)
- [8.1 Reflectance and Emittance](#81-reflectance-and-emittance)
- [8.2 Recycling](#82-recycling)

---

|

| **2. General Considerations . . . . . . . . . . . . . . . . . . . . . . . . . . . . . . . . . . . . . . . . . . . . . . . . . . . . . . . . . . . . . . . 6** |
|---|
| 2.1 ALUMINUM'S ATTRIBUTES . . . . . . . . . . . . . . . . . . . . . . . . . . . . . . . . . . . . . . . . . . . . . . . . . . . . . . . . . . . . . . . . 6 |
| 2.2 ALLOY SELECTION . . . . . . . . . . . . . . . . . . . . . . . . . . . . . . . . . . . . . . . . . . . . . . . . . . . . . . . . . . . . . . . . . . . . . . . 6 |
| 2.3 COMPARING ALUMINUM AND STEEL . . . . . . . . . . . . . . . . . . . . . . . . . . . . . . . . . . . . . . . . . . . . . . . . . . . . . . . 6 |
| 2.4 REFERENCES . . . . . . . . . . . . . . . . . . . . . . . . . . . . . . . . . . . . . . . . . . . . . . . . . . . . . . . . . . . . . . . . . . . . . . . . . . . 7 |
| 2.4.1 General . . . . . . . . . . . . . . . . . . . . . . . . . . . . . . . . . . . . . . . . . . . . . . . . . . . . . . . . . . . . . . . . . . . . . . . . . . . . . 7 |
| 2.4.2 Fabrication. . . . . . . . . . . . . . . . . . . . . . . . . . . . . . . . . . . . . . . . . . . . . . . . . . . . . . . . . . . . . . . . . . . . . . . . . . 8 |
| 2.4.3 Alloys and Products . . . . . . . . . . . . . . . . . . . . . . . . . . . . . . . . . . . . . . . . . . . . . . . . . . . . . . . . . . . . . . . . . . 8 |
| 2.4.4 Bridges and Highway Structures. . . . . . . . . . . . . . . . . . . . . . . . . . . . . . . . . . . . . . . . . . . . . . . . . . . . . . . . 8 |
| 2.4.5 Rail Cars . . . . . . . . . . . . . . . . . . . . . . . . . . . . . . . . . . . . . . . . . . . . . . . . . . . . . . . . . . . . . . . . . . . . . . . . . . . 8 |
| 2.4.6 Ships . . . . . . . . . . . . . . . . . . . . . . . . . . . . . . . . . . . . . . . . . . . . . . . . . . . . . . . . . . . . . . . . . . . . . . . . . . . . . . 8 |
| 2.4.7 Storage Tanks, Pressure Vessels, and Pipe . . . . . . . . . . . . . . . . . . . . . . . . . . . . . . . . . . . . . . . . . . . . . . . 8 |
| 2.4.8 Material Properties . . . . . . . . . . . . . . . . . . . . . . . . . . . . . . . . . . . . . . . . . . . . . . . . . . . . . . . . . . . . . . . . . . . 8 |
| 2.4.9 Foreign Codes . . . . . . . . . . . . . . . . . . . . . . . . . . . . . . . . . . . . . . . . . . . . . . . . . . . . . . . . . . . . . . . . . . . . . . . 8 |

| **3. Structural Issues not Addressed in the Specification for Aluminum Structures . . . . . . . . . . . . . . . . . .9** |
|---|
| 3.1 DUCTILITY . . . . . . . . . . . . . . . . . . . . . . . . . . . . . . . . . . . . . . . . . . . . . . . . . . . . . . . . . . . . . . . . . . . . . . . . . . . . . 9 |
| 3.2 SHEAR DIAPHRAGMS . . . . . . . . . . . . . . . . . . . . . . . . . . . . . . . . . . . . . . . . . . . . . . . . . . . . . . . . . . . . . . . . . . . . . 9 |
| 3.3 PIPE BURSTING PRESSURE . . . . . . . . . . . . . . . . . . . . . . . . . . . . . . . . . . . . . . . . . . . . . . . . . . . . . . . . . . . . . . . . 9 |
| 3.4 BIAXIAL AND TRIAXIAL STRESSES . . . . . . . . . . . . . . . . . . . . . . . . . . . . . . . . . . . . . . . . . . . . . . . . . . . . . . . . . 9 |
| 3.5 ALUMINUM COMPOSITE MATERIAL (ACM) . . . . . . . . . . . . . . . . . . . . . . . . . . . . . . . . . . . . . . . . . . . . . . . . . 10 |

| **4. Adhesive Bonded Joints . . . . . . . . . . . . . . . . . . . . . . . . . . . . . . . . . . . . . . . . . . . . . . . . . . . . . . . . . . . . . . . .11** |
|---|
| 4.1 ADVANTAGES AND DISADVANTAGES . . . . . . . . . . . . . . . . . . . . . . . . . . . . . . . . . . . . . . . . . . . . . . . . . . . . . . . 11 |
| 4.2 ADHESIVE SELECTION . . . . . . . . . . . . . . . . . . . . . . . . . . . . . . . . . . . . . . . . . . . . . . . . . . . . . . . . . . . . . . . . . . 11 |
| 4.3 TYPES OF ADHESIVES . . . . . . . . . . . . . . . . . . . . . . . . . . . . . . . . . . . . . . . . . . . . . . . . . . . . . . . . . . . . . . . . . . . 11 |
| 4.4 SURFACE PRETREATMENTS . . . . . . . . . . . . . . . . . . . . . . . . . . . . . . . . . . . . . . . . . . . . . . . . . . . . . . . . . . . . . . 11 |
| 4.5 JOINT DESIGN . . . . . . . . . . . . . . . . . . . . . . . . . . . . . . . . . . . . . . . . . . . . . . . . . . . . . . . . . . . . . . . . . . . . . . . . . 12 |
| 4.6 CURRENT ADHESIVE APPLICATIONS . . . . . . . . . . . . . . . . . . . . . . . . . . . . . . . . . . . . . . . . . . . . . . . . . . . . . . 13 |

| **5. Extrusion Design . . . . . . . . . . . . . . . . . . . . . . . . . . . . . . . . . . . . . . . . . . . . . . . . . . . . . . . . . . . . . . . . . . . . . .14** |
|---|
| 5.1 REPLACING FABRICATIONS WITH EXTRUSIONS. . . . . . . . . . . . . . . . . . . . . . . . . . . . . . . . . . . . . . . . . . . . . 14 |
| 5.2 DESIGN PARAMETERS . . . . . . . . . . . . . . . . . . . . . . . . . . . . . . . . . . . . . . . . . . . . . . . . . . . . . . . . . . . . . . . . . . . 16 |
| 5.3 DESIGN GUIDELINES . . . . . . . . . . . . . . . . . . . . . . . . . . . . . . . . . . . . . . . . . . . . . . . . . . . . . . . . . . . . . . . . . . . . 19 |
| 5.4 DESIGN FOR ASSEMBLY . . . . . . . . . . . . . . . . . . . . . . . . . . . . . . . . . . . . . . . . . . . . . . . . . . . . . . . . . . . . . . . . . 21 |

| **6. Corrosion .. . . . . . . . . . . . . . . . . . . . . . . . . . . . . . . . . . . . . . . . . . . . . . . . . . . . . . . . . . . . . . . . . . . . . . . . . . . 23** |
|---|

| **7. Fire Protection . . . . . . . . . . . . . . . . . . . . . . . . . . . . . . . . . . . . . . . . . . . . . . . . . . . . . . . . . . . . . . . . . . . . . . . .25** |
|---|

| **8. Sustainability . . . . . . . . . . . . . . . . . . . . . . . . . . . . . . . . . . . . . . . . . . . . . . . . . . . . . . . . . . . . . . . . . . . . . . . . .26** |
|---|
| 8.1 Reflectance and Emittance . . . . . . . . . . . . . . . . . . . . . . . . . . . . . . . . . . . . . . . . . . . . . . . . . . . . . . . . . . . . . . 26 |
| 8.2 Recycling . . . . . . . . . . . . . . . . . . . . . . . . . . . . . . . . . . . . . . . . . . . . . . . . . . . . . . . . . . . . . . . . . . . . . . . . . . . . 26 |

| **9. References . . . . . . . . . . . . . . . . . . . . . . . . . . . . . . . . . . . . . . . . . . . . . . . . . . . . . . . . . . . . . . . . . . . . . . . . . . . 27** |
|---|

[This page is blank]

# 1. Introduction

This part of the Aluminum Design Manual addresses aluminum structural design issues not addressed in Part I, the specification for Aluminum Structures.

The nominal strength equations given in Part I may be applied to the design of any structural components, including buildings, bridges, ships, rail cars, automobiles, trucks, highway structures, and machinery. For example, the equations for a column given in the Specification apply equally to a

column for a patio roof, a member in a latticed roof, a strut in a rail car or automobile, a member in a bridge truss, and a stanchion or pillar in a ship. However, the Specification (Part I) only provides resistance and safety factors for building-type structures (that is, structures addressed by a building code). Appropriate factors for other types of structures (e.g., bridges) must be determined separately.

## 2. General Considerations

Aluminum has a number of intrinsic properties that make it an effective structural material. Most applications make use of one or more of these properties. Aluminum's low material density, good resistance to various forms of corrosion, and disposal.

Especially, aluminum is the principal material in the automotive, aerospace, and marine industries. Its low-density coupled with its relatively high strength means that structure is light, and aluminum alloys have strengths similar to those of structural steel. Products, mechanical characteristics, and tempers used, aluminum can provide strengths higher than structural steels on both a strength-to-weight and a strength-to-cost basis. Since aluminum does not have a unique transition temperature (as steels do), aluminum structures remain ductile at extremely low temperatures.

## 2.1 Aluminum's Attributes

Design engineers should continually consider aluminum because aluminum's properties and its advantages, especially its high strength, light weight, corrosion resistance, and ability to be easily fabricated. Cost may be higher or lower than those of other materials depending on the cost of all elements of the design, manufacturing, transportation, erection, maintenance, painting, resurfacing and corrosion resistance.

## 2.2 Alloy Selection

Sheet, plate, extrusions, forgings, and castings are made of aluminum. Alloys and tempers exhibit a wide variety of mechanical properties. Generally, alloys

are generally not used for other types of structures because the higher cost for most materials makes them relatively higher costs than those other alloys. Example of some of the benefits that are derived from the selection of such products are given in Table 2-1.

| Product | Application | Alloys<br/>Example |
|---------|-------------|-------------------|
| Extrusions | Building, highway, 2024, 2219, 3003, 2014, 5083, 5456, 5086, 5454, 6061, 6063, 6066, 6070, 6105, 6262, 6351, 6463, 7075, 7178 |
| Forgings | Aircraft, aerospace, building, sheet metal, marine | 2014, 2017, 2024, 2219, 6061, 6066, 6070, 7075, 7076, 7178 |
| Castings | Various | 356.0, 201.0-T7, A356.0-T6 |
| Foil | Various | 1235, 1100, 3003, 5052, 8011 |

## 2.3 Comparing Aluminum and Steel

Table 2-1 provides a comparison to show that for steel to achieve similar weight for aluminum applications (not mass), aluminum would need aluminum thickness (not steel similar strength) and thickness would need double the thickness

[THIS IS TABLE: Table 2-1 COMPARING ALUMINUM AND STEEL showing properties like Modulus of elasticity, Weight per volume, Coefficient expansion, Stress-strain curve, Fatigue strength, and Corrosion resistance, comparing Aluminum vs Steel with importance for design notes]

![Figure 2-1: Minimum Weight of Square Tubular Sections - Graph showing relationship between b/t ratio (x-axis from 0 to 3.0) and W_s/W_a ratio (y-axis from 0 to 1.3). The curve shows three labeled regions: "Equal deflections" at the top, "Equal creeping strengths" in the middle, and "Maximum weight" at the bottom. A small inset diagram shows a square tube cross-section with labels t and b.]

**Figure 2-1**
**MINIMUM WEIGHT OF SQUARE TUBULAR SECTIONS**

For structures controlled by static strength, such as automobile hoods and deck lids and some building structures, aluminum structures weighing about 1/3 that of steel have been achieved. Such structures are designed for aluminum and do not have the same dimensions as the steel structure.

Figure 2-2 shows fatigue strengths for aluminum and steel for groove welds (a Category C detail). For given lives the fatigue strength of aluminum groove welds is about 40% that for steel. The difference is smaller at shorter lives.

In efficient designs, aluminum components are different from steel components for the same loading. Aluminum beams should be deeper than steel beams. The spacing of stiffeners on aluminum elements should be smaller than for steel. These geometric differences can help meet deflection requirements for aluminum components and reduce stresses, helping with fatigue requirements.

![Figure 2-2: Fatigue Design Curves for Aluminum and Steel - Log-log graph showing stress range (ksi) vs number of cycles. Two lines are shown: "A36 Steel AISC Table Category C" and "Specification - all alloys Category C". The graph indicates "Equivalent butt weld - with reinforcement" and shows stress ranges from 1.0 to 100.0 ksi and cycles from 10^3 to 10^7.]

**Figure 2-2**
**FATIGUE DESIGN CURVES**
**FOR ALUMINUM AND STEEL**

## 2.4 References

The following references are additional sources of information on aluminum structural design. References marked* are available from the Aluminum Association (www.aluminum. org/bookstore).

### 2.4.1 Structural Design

1. Kissell, J. Randolph, and Ferry, Robert L., *Aluminum Structures*, 2nd ed., John Wiley & Sons, New York, NY, 2002.

2. Sharp, Maurice L., *Behavior and Design of Aluminum Structures*, McGraw-Hill, Inc., New York, NY, 1993.

3. Sharp, M.L. Nordmark, G.E., and Menzemer, C.C., *Fatigue Design of Aluminum Components and Structures*, McGraw-Hill, Inc., New York, NY, 1996.

4. Mohamid, M., Gaylord, E. H., Gaylord, C. N. and Stallmeyer, J. E., *Structural Engineering Handbook*, Fifth Edition, McGraw-Hill, Inc. New York, 2019

5. Anderson, Kevin, Weritz, John, and Kaufman, Gil, ASM Handbook, Volume 2A, *Aluminum and Aluminum Alloys*, ASM International, 2018.

January 2020 III - 7

### 2.4.2 Fabrication

*1. Forming and Machining Aluminum, Aluminum Association, Arlington, VA, 2008.

2. ANSI/AWS D1.2-2014, Structural Welding Code-Aluminum, American Welding Society, Miami, FL, 2014.

*3. Rivets and Cold Heading Wire and Rods, 6th ed., Aluminum Association, Arlington, VA, 2018.

4. Molland, J. Dean, *Handbook of Aluminum Bonding Technology and Data*, Marcel Dekker, Inc., New York, 1993.

5. AWS D17.1-2017 M:2015, *Specification for Friction Stir Welding of Aluminum Alloys for Aerospace Applications*, American Welding Society, Miami, FL, 2017.

### 2.4.3 Alloys and Products

*1. Aluminum Standards and Data, 2017, Aluminum Association, Arlington, VA, 2017

2. Aluminum Association, *Teal Sheets: Alloy Metal. SJ-2017-2018*, Aluminum Association, Arlington, VA, 2017.

3. Kaufman, J. G., *Introduction to Aluminum Alloys and Tempers*, ASM International, Materials Park, OH, 2000.

*4. Standard Structural Shapes, Aluminum Association, Arlington, VA, 2009.

### 2.4.4 Bridges and Highway Structures

*1. Guidelines for Design of Aluminum Highway Pedestrian Railing Systems, 5th ed., Aluminum Association, Arlington, VA, 2017. Section 7 addresses aluminum structures.

*2. Standard Specifications for Structural Supports for Highway Signs, Luminaires, and Traffic Signals, 6th ed., American Association of State Highway and Transportation Officials, Washington, DC, 2015.

3. ASM Handbook, Volume 2A, *Aluminum and Aluminum Alloys*, International Materials Park, OH, 2018.

### 2.4.5 Rail Cars

1. ASM Handbook Volume 2A, *Aluminum and Aluminum Alloys*, Section C, Part II: *Design, Fabrication, and Construction of Freight, Passenger, and Rapid Transit Cars*, ASM International, Materials Park, OH, 2018.

2. AWS D15.1-2012 *Railroad Welding Specification for Cars and Locomotives*, American Welding Society, Miami, FL, 2012.

### 2.4.6 Ships

1. AWS D3.7-2004 *Guide for Aluminum Hull Welding*, American Welding Society, Inc., Miami, FL, 2004.

*2. *Rules for Building and Classing Aluminum Vessels*, American Bureau of Shipping, New York, NY, 2017.

### 2.4.7 Storage Tanks, Pressure Vessels, and Pipe

1. *ASME B31.3-2018, Process Piping*, American Society of Mechanical Engineers, New York, NY, 2018.

2. *ASME Section VIII, Div. 1, 2018, Pressure Vessels*, American Society of Mechanical Engineers, New York, NY, 2018.

3. API 620, *Design and Construction of Large, Welded, Low-Pressure Storage Tanks*, 12th ed., American Petroleum Institute, Washington, DC, October 2013.

4. Aluminum Tank and Vessel Code, 4th ed., Aluminum Association, Arlington, VA, 2018. (withdrawn December 2013. Appendix M addresses aluminum storage tanks.

5. Aluminum Design for Cryogenic Applications, Aluminum Association, Arlington, VA, 1973.

### 2.4.8 Material Properties

1. *ASME B89.1.9-2002 Gage Blocks-2 Design of Aluminum Structures-Engineering Data* and *ASTM E74-18, Standard Practice for Calibration of Force Measuring Instruments for Verifying the Force Indication of Testing Machines*, American Society of Mechanical Engineers and American Society of Mechanical Engineers, New York, NY.

2. ASM Handbook, Volume 2A, *Aluminum and Aluminum Alloys, Properties, Physical Metallurgy, and Phase Diagrams*, ASM International, Materials Park, OH, 2018.

3. *Tensile, Creep and Fatigue Data at High and Low Temperatures*, Aluminum Association, Arlington, VA, 1981-1999.

4. Kaufman, J.G., ed., *Fracture Resistance of Aluminum Alloys: Notch Toughness, Tear Resistance, and Fracture Toughness*, ASM International Materials Park, OH, 2001.

5. ASM Handbook Vol. 2A, *Aluminum and Aluminum Alloys*, Chapter 3, January 2017, U.S. Department of Transportation, Federal Highway Administration, Washington, DC.

### 2.4.9 Foreign Codes

1. EN 1999-1-1:2007 *Eurocode 9 Design of Aluminum Structures*-Part 1-1: *General structural rules*, European Committee for Standardization (CEN), Brussels, 2007.

2. CSA S157-17 *Strength Design of Aluminum*, Canadian Standards Association, Mississauga, Ontario, Canada, 2017.

## 3. Structural Issues not Addressed in the Specification for Aluminum Structures

The Aluminum Association's Aluminum Design Manual's *Specification for Aluminum Structures* (2015) addresses lateral-torsional buckling, local buckling, axial and shear stresses in fracture toughness, and many high strength aluminum alloys, all of which have proven very reliable. However, there are a few structural issues that are not yet fully addressed in the Specification because testing has been less extensive. These issues are described below. Many of the issues listed below can be calculated using methods from AISC Steel Design (2016), modified to reflect the lower modulus and other properties of aluminum. For example, the Specification does not specifically address lateral-torsional buckling of "I"-shaped beams at slenderness ratios above 2.75 (11.3/30.4 = 0.372). AISC Design Spec. (2010) provides additional information on methods to address these issues at higher slenderness (Spec. (1993) provides equations for lateral-torsional buckling for rectangular cross-sections at higher slenderness). The following paragraphs are intended to identify these issues. Designers should exercise caution for conditions outside the Specification's scope.

### 3.1 Shear Diaphragms

Aluminum shear diaphragms have been used in low-rise buildings where they transfer horizontal forces due to wind or seismic loading to the lateral-load-resisting systems. Good practice is to have flexible diaphragms in conjunction with shear walls.

An open-short diaphragm uses a defined flex line, mode of failure in-plane is such that the buckling equations of the Specification do not directly apply. In the most stringent applications involving high design loads, test data and special analysis may be required or consider larger factors to account for uncertainties.

### 3.2 Panel Construction

Panel construction for buildings and refrigerated transportation vehicles has proven very reliable. Often panels are either "flat" or "V-beam" type panels where an aluminum extrusion serves as the connecting member for a corrugated or ribbed facing. To satisfy overall design considerations, the building industry uses the AISI Cold-Formed Steel Design Manual which has been adapted to aluminum applications. Steel and Pickle (1991) address aluminum diaphragms. Pickle (1990, Part 4, Chapter 8, Sharp and Steel, Engineering Design Manual (2005) has also introduced a web crippling formula.

### 3.3 Pipe Bursting Pressure

API RP 579 gives the bursting pressure of aluminum pipe as:

$$P_f = \frac{2Ft}{D}$$

where
- $F$ = material yield strength
- $t$ = pipe wall thickness
- $D$ = outside diameter
- $K$ = 0.75 if $t < 0.32t_c$; $K = 0.75 + 0.25\left(\frac{t - 0.32t_c}{0.68t_c}\right)$ if $0.32t_c < t < t_c$; $K = 1.0$ if $t > t_c$
- $P$ = bursting pressure
- $t_c$ = tensile wall thickness

Aluminum vessels and pipe may be governed by standards published for ASME *Boiler and Pressure Vessel Code* as well as for chemical process equipment design, as used in chemical refineries and petrochemical industries, as often designed in accordance with Section VIII of the *Boiler and Pressure Vessel Code*. In general, pipe and pipe fittings may be available from different standards using API 620 and API 650. The Specification addresses bursting and collapse of cylindrical tubes in Section 3-4 and local stresses from impact.

### 3.4 Biaxial and Triaxial Stresses

The Specification's stress provision is based on element analysis performed using tests that focus more on uniaxial stress, such as bending. For example, the Specification provides design allowable that govern in-plane shear stresses and axial stresses. The maximum shear stress criterion is used frequently in aluminum.

Yielding occurs in essentially ductile aluminum when

$$\text{shear } f_s = \frac{\text{principal stress on normal stress, on}}{\sqrt{3}} = f_y / \sqrt{3}$$

This equation is called the von Mises stress criterion or distortion energy criterion. It predicts that yielding will occur when the von Mises stress achieves $F_y$, and the equations after Mises stress is defined from the three principal stresses $f_1$ and $f_2$

$$\left(\frac{f_1 - f_2}{2}\right)^2 + \tau_{xy}^2 = \frac{F_y}{3}$$

or Mises stress shows that the three $F_y$ yielding occurs, so shear yield $\tau_y$ is

$$\tau_y = \frac{F_y}{\sqrt{3}}$$

Local yielding in a member may not limit its usefulness if the amount of material that yields is small and is positioned so as to have only a negligible effect on the shape and loadcarrying capacity of the member. Where yielding is not limit state, von Mises stress should be limited to the yield strength of the material.

January 2020 III - 9

The von Mises criterion is used in the Aluminum *Specification* to determine the shear yield strength of aluminum alloys, since there is no established test method to measure shear yield strength. In the case of pure shear, i.e. when stresses in a biaxial stress element are $\tau$ and $-\tau$, Mohr's circle is used to show that the principal stresses $f_1$ and $f_2$ are, then, also $\tau$ and $-\tau$, so the von Mises stress is

$$\sqrt{\tau^2 - \tau(-\tau) + \tau^2} = \tau\sqrt{3}$$

When the von Mises stress equals $F_y$ yielding occurs, so shear yield $\tau_y$ is

$$\tau_y = \frac{F_y}{\sqrt{3}}$$

Local yielding in a member may not limit its usefulness if the amount of material that yields is small and is positioned so as to have only a negligible effect on the shape and loadcarrying capacity of the member. Where yielding is not limit state, von Mises stress should be limited to the yield strength of the material.

## 3.5 Aluminum Composite Material (ACM)

The 2018 International Building Code (IBC) Section 2 defines metal composite material (MCM) as "a factory-manufactured panel consisting of metal skins bonded to both faces of a solid plastic core." Panels with aluminum skins are called aluminum composite material (ACM) (see Figure 3-1). The IBC also defines a metal composite material system as "an exterior wall covering fabricated using MCM in a specific assembly including joints, seams, attachments, substrate, framing and other details as appropriate to a particular design." However, ACMs are not limited to exterior applications.

IBC Section 1406 provides requirements for two uses of MCM: one is an exterior wall finish, such as architectural trim. Section 1406.4 requires that MCM exterior walls be designed for IBC Chapter 16 wind load and for components and cladding. Section 1406.5 requires that test results or engineering analysis be submitted to the building official to demonstrate this. IBC also specifies fire-resistance requirements that apply to both MCM uses.

ACM panels must be designed to meet deflection limits as well as provide sufficient strength for wind loads.

**Typical ACM properties**

| Property | Value | Units |
|----------|-------|-------|
| coefficient of thermal expansion | $13 \times 10^{-6}$<br>$23 \times 10^{-6}$ | /°F<br>/°C |
| available thicknesses | 3, 4, and 6<br>0.118, 0.157, and 0.236 | mm<br>in. |
| skin thickness | 0.020<br>0.50 | in.<br>mm |

Manufacturers provide additional information on loadspan-deflection; dimensional tolerances, section modulus, stiffness, weight, thermal resistance, sound transmission, and fire resistance.

In a similar product, an aluminum-elastomer sandwich beam, the composite action comprising the structural elements also act together creating a combined strength and other characteristics that are greater than the sum of its parts. The composite beam may have to resist stresses due to a temperature gradient through the section as well as stresses from wind and dead loads. The amount of composite action can be determined by analysis (AAMA (2016)) or testing.

![Figure 3-1: Sandwich Panel - Exploded view showing three layers labeled A (Aluminum Skin), B (Adhesive Film), and C (Plastic Core). The diagram shows two aluminum skin layers on top and bottom with adhesive film and plastic core in between.]

**Figure 3-1**
**SANDWICH PANEL**

## 4. Adhesive Bonded Joints

An adhesive can be defined as a substance capable of holding materials together in a functional manner by surface attachment. The critical adhesive surfaces can be held together by mechanical interlocks, primary or secondary chemical bonds, or a combination of these. An adhesively bonded joint is a joint that uses adhesive for joining, which may be made up of two parts or several material layers.

### 4.1 Advantages and Disadvantages

*Shear joints:* An adhesively bonded joint offers advantages, but also has limitations. Some advantages of adhesive bonding are:

• Ability to join dissimilar materials exhibiting differing coefficients of thermal expansion, moduli, thickness, etc., which cannot be welded

• Ability to distribute stresses (shear, tension and peel) over relatively large areas (rather than at discrete locations, such as rivets, or bolts)

• Excellent resistance to fatigue

• Ability to simultaneously perform both structural and functional roles, such as smoothing bonded surfaces or serving as an electrical insulator

• Adhesive bonding techniques perform equally with appropriate choice of adhesive:

• Easiest and often the only means of fabrication; for large panels over the bonded surface area

• Adhesives allow the joining process because of the physical characteristics of the adherends and the ease of application of adhesives

• The aesthetics of adhesively bonding are more evident than other mechanical fastening methods. Adhesive bonding eliminates unsightly rivet heads or welds

• Expert joint design is critical in order to minimize peel and cleavage stresses.

• Adhesives require surface preparation of the aluminum surfaces. The durability or strength of an adhesively bonded connection is only as strong as the bond between the adhesive and surface, or cohesive failure of the adhesive may deteriorate with time due to exposure to moisture, temperature extremes, UV degradation, or other environmental and service exposure. The performance of an adhesively bonded joint performance is a function of the adhesive type, level of surface preparation and application of adhesives.

### 4.2 Adhesive Selection

Literally thousands of commercial adhesives are available. For a particular application, designers can often choose from three or four types of adhesive, among several sources of each type. General classes of adhesives are:

• Formulations

• Epoxy

• Phenolic

• Polyurethanes

• Application of adhesive

• Fabrication process

• Bonding environment

• Design

### 4.3 Adhesive Types

Kinloch (1987) identified two groups of adhesives: thermoplastic, load-bearing adhesives and elastomeric adhesives. Thermoplastic adhesives tend to be flexible but relatively weak and are therefore frequently employed for bonding or sealing in ambient temperature. Thermosetting materials generally exhibit high strength, with a high degree of crosslinking in the polymeric matrix. Elastomeric adhesives generally are intermediate in strength and are mainly utilized where movements between adherends are required.

From the two groups of adhesive noted several classes of adhesives: epoxies, modified acrylics, urethanes, cyanoacrylates, among others. Different classes and types of adhesives exhibit a wide range of properties. Epoxies tend to have higher bond strength than urethanes yet are generally easier or weaker to which glue the environment type most noted for bonds. Some acrylics may cure in 10 seconds, providing greater ease or service in which glues exhibit the environment intended. For adhesives with metal adherends provides higher strength than with other substrates, and a solvent is allowed to evaporate before assembly of the adhesive was complete. A commonly successful conventional adhesive type was the contact adhesive type, which sometimes comprised a relatively low-melting polymer and was applied at room temperature or preferably solidifying at low temperature.

A *surface pretreatment* prior to bonding is usually necessary in order to achieve the required mechanical strength and durability of the bonded joint. Two approaches to preparing the surface of adherends are chemical and mechanical. The adhesive material is a primary consideration where high-performance bonding is sought. An effective adherend surface is essential to a good bond; the adhesion of aluminum can be improved by using certain adhesive additives and mechanical removal as well as acid etching, and phosphoric and sulfuric acid anodizing. The adhesive system that give excellent results must be included for the designer to improve the adhesive of aluminum at designing, acid etching, and phosphoric and anodizing surfaces. Another technique for surface treatment used extensively by the aerospace industry should be followed.

January 2020 III - 11

## 4.5 Joint Design

The decision to use adhesive bonding must consider joint geometry, the nature and magnitude of loading, the properties of the bonding material, the production considerations (in terms of ease and rate and reliability of manufacturing. Adapting a joint design intended for other purposes, such as riveting or welding, for use in adhesive bonding may not be appropriate because an adhesive joint is unique. Critical differences should be considered, as described in Sections 4-1). Cleavage and peel conditions describe a combination of normal and shear stresses, not a magnitude of loading to be sustained. The magnitude of load that can be carried by adhesive bonding to other bonded joints should be addressed. (Kinloch (1987)). Though technically different, tensile stresses normal to the bond line are also referred to as peel stresses. Both tend to decrease rapidly away from the edges. Because the adhesive carries all stresses in a joint, the designer can describe the loads in the adhesive layer as a combination of shear and tensile (or peel) stresses. The sections that describe typical loading conditions for bonded, cleavage and peel bonding.

![Figure 4-2: Types of Joints - Shows four different joint configurations labeled A) L-ANGLE, B) TEE, C) BUTT, and D) SURFACE, each illustrated with simple line diagrams showing two pieces joined at different angles]

**Figure 4-2**
**TYPES OF JOINTS: A) ANGLE;**
**B) TEE; C) BUTT; D) SURFACE**

There are four basic types of joints: angle, tee, butt, and surface. Angle, tee, and butt joints are also illustrated in Figure 4-2. Surface joints are used when two flat surfaces are to be bonded together, with load parallel to the bond line. The specific design configuration of the joints described can be classified as variations of the joint types. Lap joint configurations (described in Section 4.3.6) are commonly used because they are low loads results in uniaxially stressed joints. If only the other hand, simple configurations can be used to sustain low loads and can be manufactured easily. Figures 4-3 through 4-8 in the body, of 4-high loads may be sustained.

![Figure 4-3: Types of Stresses - Shows four diagrams labeled A, B, C, and D illustrating different stress types: A) TENSION; B) SCARF; C) DOUBLE LAP; D) TENSILE]

**Figure 4-3**
**TYPES OF STRESSES: A) SHEAR;**
**B) TENSION; C) SCARF; D) TENSILE**

In single lap joints that are not supported or restrained by other design features, the eccentricity of load path and at the ends in the bond. It point that not designed to prevent or minimize load eccentricity, the bond strength can exceed the minimum, or eccentricity, the bond strength can exceed the material bearing strength by the eccentric nature of the aluminum.

Although adhesive bonding has benefits in joining dissimilar metals, the application sometimes additional design considerations. For example, when aluminum is bonded to steel or other materials are bonded together, differential thermal expansion may cause stress. Designers must account to have similar thermal expansion coefficients, temperature requirements may severely limit the performance and not in service strength (Hart-Smith (1987)). If similar materials are not used for bonding, the designer should show the effects of thermal expansion, adhesive thickness, and strain and loading on the capacity. For joints at the same time the designer should attempt to assess peel-off stresses inherent in some joints may be increased.

The identification of possible failure modes is critical to efficient joint design and satisfactory performance. For joints that must sustain high stresses at a single location, alternative designs, that conform failure modes are:

1. tensile or shearing failure of the adherends;

2. shear failure of the adhesive;

3. stress rupture of the adhesive layer due to tensile or cleavage stresses at the free end; and

4) adhesive failure at the adherend/bond interface.

Although such a joint may be desirable in avoiding such interfacial failures typically results in low, inconsistent joint strengths. If interfacial failure is occurs after a member fails, the adhesive-adherend bond strength is greater than the tensile fracture strength. Where peel stresses are present, failure can be prevented and failure occurs at that interface between the environment and the adhesive, this indicates interfacial failure. If the bond failed under applied stress, it indicates that the properties of the adherent material would be affected by the screw strength, which is a function of screw material, screw thread type, and screw chase side height and thickness.

The adhesive properties for joint designs may be obtained from mechanical tests. Tensile properties can be obtained using cast aluminum specimens as described in ASTM D695 (ASTM (2009a)). Adhesive shear properties can be generated using the adhesive adherend system (AASS) or a torsion test described in ASTM E229 (ASTM (2009b)). Properties should be obtained for temperatures throughout the range expected in service. Temperature can affect most adhesive properties, ductility and toughness, which will affect joint design and performance, including fatigue stresses and failure loads and modes. The adequacy of the design should be checked for the range of service temperatures. Summaries of technology and data are provided by Minford (1993).

For critical applications in complex structures, a complete analysis of the stress components is recommended along with the identification of the potential failure modes. Nonlinear behavior of the adhesive and members should be accounted for in the most effective method of conducting such analysis. Mechanical tests to simulate typical service conditions of adhesive-bonded joints should be performed to verify the predicted failure location and modes.

## 4.6 Current Adhesive Applications

Adhesives are gaining popularity as a viable structural means of joining aluminum. Today, aluminum adhesive bonding is being used in the transportation, construction, marine, aerospace, and electronic industries. Examples in each category are:

• Transportation: buses, trains, and trailers; automotive seats, hoods, and air bag containers

• Construction: architectural panels

• Marine: boats, ships, and desalination plants

• Aerospace: space vehicles, planes, and helicopters

• Electronics: antennas, computer boards, and cable wires

January 2020 III - 13

# 5. Extrusion Design

Aluminum can be easily extruded, unlike steel. The extrusion process consists of pushing hot metal through a die, likened to pushing tooth paste out of the tube. Custom shapes can be created that place the material where most effective.

Cross sections must be constant along their length but they may be intricate. Often fabrication costs can be lowered by consolidating parts or incorporating assembly aids by using extrusions. Extrusions that fit within a circle up to about 30 in. in diameter are possible, but the more common ones fit within a diameter of about 18 inches.
