Repository: gogohkm/Drawing_Engine

## Overview

This skill provides comprehensive access to the ADM 2020 specification, commentary, design guides, and examples for structural aluminum design. It includes aluminum-specific considerations such as:

- **Heat-Affected Zone (HAZ)** strength reduction in welded members (20-60% capacity loss)
- **Alloy and temper** selection with property lookup
- **Buckling constants** that vary by alloy (unlike steel)
- **Temperature limits** for heat-treatable alloys
- **ASD-only design method** (LRFD not used in aluminum)

---

File: .claude/skills/adm-aluminum-design/data/reference-data/Part_IV_Material_Properties.md (part 2 of 3)
| Minimum tensile strength in annealed temper | Increase in tensile strength to HX8 temper |
|---------------------------------------------|-------------------------------------------|
| up to 6 | 8 |
**T5** - **cooled from an elevated temperature shaping process and then artificially aged.** Applies to products that are not cold worked after cooling from an elevated temperature shaping process, or in which the effect of cold work in flattening or straightening may not be recognized in mechanical property limits.

**T6** - **solution heat-treated and then artificially aged.** Applies to products that are not cold worked after solution heat treatment, or in which the effect of cold work in flattening or straightening may not be recognized in mechanical property limits.

**T7** - **solution heat-treated and overaged/stabilized.** Applies to products artificially aged after solution heat treatment to carry them beyond a point of maximum strength to provide control of growth and/or residual stress.

**T8** - **solution heat-treated, cold worked, and then artificially aged.** Applies to products that are cold worked to improve strength, or in which the effect of cold work in flattening or straightening is recognized in mechanical property limits.

**T9** - **solution heat-treated, artificially aged, and then cold worked.** Applies to products that are cold worked to improve strength.

**T10** - **cooled from an elevated temperature shaping process, cold worked, and then artificially aged.** Applies to products that are cold worked to improve strength, or in which the effect of cold work in flattening or straightening is recognized in mechanical property limits.

**(b)** The letter suffix follows and is separated from the registered foundry or extrusion manufacturer identification by a hyphen. A period or space shall be identified by one or more digits following the T designation shall be identified by one of the specified mechanical property limits.

**(c)** A period or natural aging at room temperature may occur between or after the operations listed for the T tempers. Control of this period is exercised when it is metallurgically important.

### APPENDIX

### A3 Three-Digit H Tempers

The following three-digit H temper designations have been assigned for wrought products in all alloys:

**H111** Applies to products that acquire some temper from working at an elevated temperature but to such an extent that the material does not satisfy the minimum mechanical property requirements of the first digit of the temper designation. This applies to products receiving no definite or additional tempering after cool forming or annealing.

The following three-digit H temper designations have been assigned for specific alloys or products:

| Temper | Alloy/Product |
|--------|---------------|
| H112, H113, H114 | All products |
| H116, H117, H12, H13 | 5083, 5086, 5154, 5454, 5456, 5083, tempers respectively |
| H131 | 3005 sheet and foil products |
| H151, H152, H251, H252, H351, H352 | 3003, 3004, 3105, 5005, 6061 tempers respectively |
| H19, H291, H391 | 5052, 5652, 5154, 5254, 5454, 5083, 5086, 5456 tempers respectively |
| H221, H321, H341 | 2014, 2024, 2124, 2219, 2519, 6061, 7178, 7075, 7079 tempers respectively |

Additional temper designations have been worked at an elevated temperature but where the temper designation is in the temper of its state being worked at an elevated temperature but where the tempering control is "1%" potential or close.

**H116** Applies to products for which three-digit H temper designations have been assigned for specific alloys or products: limits in the xxx's series, the minimum specified limits and consequently limits are specifically required to improve or otherwise improve their specific mechanical performance in outdoor conditions. They are suitable for continuous service at temperatures up greater than 150°F (65°C).

**H112** Applies to products that may acquire some temper from working at an elevated temperature but in which there is no specified control over the amount of strain-hardening or thermal treatment. The products manufactured from alloys in the xxx's series, mechanical properties higher than those specified under other temper designations. They may be suitable for continuous service at temperatures up greater than 150°F (65°C), room temperature. They are suitable for continuous service at temperatures no greater than 150°F (65°C).

**H113** Applies to products manufactured from alloys in the xxx's series, the minimum specified limits, and consequently limits are specifically required, controlled strain hardening may be suitable for continuous service at temperatures no greater than 150°F (65°C).

① For this purpose, discontinuity in controlling other than mechanical properties following specified tensile/yield strength shall be permitted consistent with any applicable specification or reference herein. ① The suffix letter to one paragraph type of "T" identifies as suitable at the first for extrusion or reference manufacturing.

② Mechanical properties following T1 through T10 may be arbitrarily assigned as the first digit and registered with the Aluminum Association for an alloy and product to indicate a variation of a two-digit T temper. For example, A period of natural aging at room temperature may occur between or after the operations listed for the T tempers. Control of this period is exercised when it is metallurgically important.

## A2 Additional Digits for T Tempers

### A2.1 Assigned Additional Digits for Stress-Relieved Tempers

The following specific additional digits have been assigned for stress-relieved tempers of wrought products:

#### A2.1.1 Stress relieved by stretching②

**T_5I** Applies to plate and rolled or cold-finished rod or bar, die or ring forgings and rolled rings when stretched the indicated amounts after solution heat treatment or after cooling from an elevated temperature shaping process. The products receive no further straightening after stretching.

Plate. . . . . . . . . . . . . . . . . . 1½% to 3% permanent set.

Rolled or Cold-Finished
Rod and Bar . . . . . . . . . . . . 1% to 3% permanent set.

Die or Ring Forgings
and Rolled Rings . . . . . . . . 1% to 5% permanent set.

**T_5I0** Applies to extruded rod, bar, profiles (shapes) and tube and to drawn tube when stretched the indicated amounts after solution heat treatment or after cooling from an elevated temperature shaping process. These products receive no further straightening after stretching.

Extruded Rod
Bar, Profiles (Shapes)
and Tube . . . . . . . . . . . . . . . 1% to 3% permanent set.

Drawn Tube. . . . . . . . . . . . . ½% to 3% permanent set.

**T_5I1** Applies to extruded rod, bar, profiles (shapes) and tube and to drawn tube when stretched the indicated amounts after solution heat treatment or after cooling from an elevated temperature shaping process. These products may receive minor straightening after stretching to comply with standard tolerances.

Extruded Rod, Bar,
Profiles (Shapes)
and Tube . . . . . . . . . . . . . . . 1% to 3% permanent set.

Drawn Tube. . . . . . . . . . . . . ½% to 3% permanent set.

#### 2.1.2 Stress relieved by compressing ②

**T_52** Applies to products that are stress-relieved by compressing after solution heat treatment or cooling from an elevated temperature shaping process to produce a permanent set of 1 percent to 5 percent.

② The same digits (51, 510, 511, 52, 54) may be added to the designations W to indicate unstable solution heat-treated and stress-relieved tempers.

### A2.1.3 Stressed relieved by combined stretching and compressing②

**T_54** Applies to die forgings that are stress relieved by re-striking cold in the finish die.

### A2.2 Assigned Additional Digits for T7 Temper Variations

The following temper designations have been assigned to wrought products which are artificially overaged to obtain a good compromise among exfoliation corrosion resistance, stress corrosion resistance, fracture toughness, and tensile strength.

These designations shall be applied when standardizing new alloy-temper-product combinations.

**T79** Very limited overaging to achieve some improved corrosion resistance with limited reduction in strength as compared to the T6 Temper.

**T76** Limited overaged condition to achieve moderate corrosion resistance with some reduction in strength. The T76 temper has lower strength and better corrosion resistance than the T79 temper.

**T74** Overaged condition to achieve good corrosion resistance with a greater reduction in strength than the T76 temper. The T74 temper strength and corrosion resistance properties are between those of the T73 and T76 tempers.

**T73** Fully overaged condition to achieve the best corrosion resistance of the T7X tempers with a greater reduction in strength than the T74 temper.

**T77** Aged condition which provides strength at or near T6 temper and corrosion resistance similar to T76 temper.

The evolution of material properties from temper T79 to T73 is illustrated in Figure 1.*

**Figure 1**

[CHART DESCRIPTION: A diagram showing the evolution of material properties across tempers T9, T79, T76, T74, T73, T72. Two diverging lines are shown - one decreasing line representing "Strength" (starting high and moving downward from left to right) and one increasing line representing "Corrosion Resistance" (starting low and moving upward from left to right). The lines cross somewhere in the middle of the temper range.]

*The T77 temper does not fall within the continuous progression of the T7X tempers depicted in Figure 1.

### A2.3 Assigned Temper Designations for Producer/Supplier and Purchaser/User Heat-Treatment

#### A2.3.1 Temper Designations for Products Solution-Treated by Heat Treatment

The following temper designations have been assigned for products solution-treated and then naturally aged from the annealed (O or, or F tempers, or thermal-heat-treat annealed O or, or F tempers, or thermal-heat-treat:

**T42** - Solution heat-treated by user from annealed (O) temper. Generally aged to a substantially stable condition.

**T62** - Solution heat-treated by user from annealed (O) temper artificially aged.

**T_52** - Stressed and anneal from annealed (O or, or F temper and artificially aged (in supersaturated and higher temper levels, in temper. Also used for temper and corrosion resistance limits of the T7. temper.

### A2.3.2 Temper Designations for Producer/Supplier Determination of Response to Temper Corrosion

Temper designation T_5 when used also be applied to wrought products may be solution heat treatment, in accordance for capability demonstration of temper corrosion. When the prescribed exfoliation, stability, toughness, or corrosion test requirements specified is "pass/fail" and in which service is specified and ending tempers. Some examples are:

**(a)** "T4 to T61 Capability Demonstration for response to aging
temperature:"**
**(b)** "T8 to T3 Capability Demonstration for response to overaging,"
**(c)** "T6 to T732 Capability Demonstration for response to overaging."
**(d)** "T6 to T74 Capability Demonstration for response to overaging."
**(e)** "T6 to T7X Capability Demonstration for response to corrosion heat-treatment."

### A2.4 Temper Designation for Purchaser/User Heat-treatment

Temper designation T_5 when used also be applied to wrought products may be solution heat for performance, in accordance with the applicable heat treatment specification, to achieve the properties applicable to the final temper.

### A3 Assigned O Temper Variations

The following temper designations have been assigned for:

### A3.1 Wrought Products with Some Annealed to Accentuate Ultrasonic Response and with Exceptional Dimensional Stability

**O1** - Thermally treated at approximately the same time and temperature as for solution heat treatment and then slowly cooled to provide good ultrasonic response and dimensional stability and are to be machined prior to solution heat treatment by the purchaser/user. Solution heat treatment may not be applicable.

### A3.2 Temper Designation for Producer/Supplier Demonstration of Response to Annealing

**O2** - Products annealed by user from a standard form (for Temper): To determine the minimum form upon which are heat treated products.

### A4 Designation of Unregistered Tempers

The letter P immediately follows the temper designation that has been assigned to a product form (e.g., T6P) if and P designates a product that has not been registered with the Aluminum Association.

**(a)** The use of the temper is sufficiently limited so as to preclude other companies with (b) tempers variations were formerly registered.

**(b)** The temper is still within the developmental stage.

**(c)** The test conditions (sampling location, number of samples, test method, testing conditions, etc.) required from the test required from those required for registered tempers.

**(d)** The mechanical property limits are not established on the same basis as required for registration with the Aluminum Association.

**(e)** For products such as Aluminum Mold Matrix Composites which are not included in any registerable records.

## Metallurgical Aspects

It helps to view aluminum in soft and ductile. Most ceramics condense at melting point, producing a definite aluminum formation. Whether the casting or some cooling procedures can be used, other elements to produce various alloys, which single or in combination may impart increased strength, mechanical properties, provide greater, properties strength and many other related categories, non-heat-treatable and heat-treatable.

**Non-heat-treatable alloys**—These are the alloy in which manganese, silicon, iron and magnesium, singly or in various combinations, are the most important elements. The strength of these alloys are increased primarily by cold working. However, if these alloys are not-hardening, further strengthening is made possible by various degrees of cold working, designated by the hardness number H followed by one or two digits which, by definition, indicate amount of "hardness" and further improvement in ultimate yield or tension strength can be obtained by strain hardening that results in a final defined-temperature resulting defined ultimately given a final defined-temperature resulting defined cold worked method to a sufficient degree.

**Heat-treatable alloys**—The heat-treatable alloy in which aluminum grows to maximum in definition of alloying elements can provide a precipitation-hardening increase in strength and hardness. Copper, magnesium, zinc, and silicon, alone or in various combinations, are the major alloying elements imparting strength and heat-treatability to aluminum with increasing temperature. It is possible to induce supersaturated solid solution by rapidly cooling from a soaking temperature producing a wide rate of strength.

The first step, called heat treatment or solution heat treatment, is an elevated-temperature process in which an alloy is heated to a carefully controlled temperature for a prescribed time held at temperature time of several minutes or more hours to dissolve the quenching, usually in water, which immediately "freezes" the structure in a supersaturated state. In this period, if held again either at room temperature, referred to as "natural aging," or at the structure by placing the alloys at below freezing temperatures used in aircraft parts or at higher is called "artificial aging." The elements remain in solution (supersaturated) only if the alloy is rapidly cooled. When cooled slowly, precipitation condition begins. After a period of several days at room temperature, termed aging or room temperature at at a slightly elevated temperature for a period of several minutes or at elevated condition at room temperature, but some alloys, particularly those containing magnesium and silicon or magnesium and magnesium silicon, have to be heated to somewhat elevated temperature.

No heating at a controlled time at slightly elevated temperature or on the order of several hours is necessary to obtain an stabilized. This process is called artificial aging or precipitation hardening. By the proper combination of solution heat treatment and precipitation heat treatment a substantial increase in strength and hardness can be obtained.

**Cold-treated alloys**—The heat-treatable alloys in which copper is not major alloying constituents are less resistant to corrosion attack than the majority of non-heat-treatable alloys.

To increase the corrosion resistance of these alloys in sheet and plate form, a thin surface layer of high-purity aluminum or an aluminum alloy of good corrosion resistance is metallurgically bonded to one or both sides of a core alloy. The cladding, usually from 2½ percent to 5 percent of the total thickness on each side, not only protects the composite structure from corrosion, but also protects the core material from the effects of heat treatment operations. If this structure is built over a given effect, which further protects the core material from such localized attack. Maximum protection is obtained when all working operations such as forming and experimental have been completed before heat treatment. Special heat treatment may be used for special surface finishes. Some alloys in wire and tubular form are lightly clad for improvement strength or increased or experimental.

**Anodizing characteristics**—All wrought aluminum alloys are anodizable as controlled sizes. However, it may be difficult to obtain some specific anodic finishes on high-strength alloys, and between successive stages of working such as in deep drawing.

**1xxx series**—This series is controlled as the base metal.

**2xxx series**—Aluminum of 99 percent or higher purity has many applications, especially in the electrical and chemical fields. The high-purity alloys have excellent corrosion resistance, high thermal and electrical conductivity, low mechanical properties and excellent workability. Moderate-strength alloys in this series possess good weldability and good resistance to atmospheric and saltwater corrosion. Their ability to become the major importance.

**3xxx series**—The basic element in this series is manganese which is effective in strengthening the aluminum to obtain optimum properties, is the best limited consistent mechanical and pure aluminum in annealed, worked, cleaned at room temperature, magnesium is also added to manganese in some alloys to produce moderate to high-strength characteristics. Alloys with moderate strength properties can be readily and economically obtained in aluminum alloys increases yield strength, with attendant loss in elongation. As is not age. The alloys can be readily formed in annealed state and readily welded. However, more often aluminum alloys, and under certain conditions they can be subject to intergranular corrosion. Therefore, these alloys in the form of sheets exposed to a marine atmosphere are usually protected with pure aluminum. Alloys in this series can be provided in good with the powder process to the core material and thus purify from oxides and salt water resistance. Thus, 3xxx5 perhaps the best wrought aluminum alloy in this series.

**4xxx series**—Magnesium is the major alloying element of alloys in this group, and when coupled with silicon it becomes heat-treatable. Because copper bearing alloys are far more prone to corrosion, this element can be effectively added to aluminum. It is used as a major element as well as less instances. One of these, however, is the 5xxx series of alloys. There are a number of alloys in the 5xxx series for moderate-strength applications requiring good workability.

**4xxx series**—The major alloying element of this group is silicon, which can be added in sufficient quantities to cause substantial lowering of the melting point without producing brittleness in the resulting alloys. For these reasons aluminum-silicon alloys are used in welding wire and as brazing alloys where a lower melting point than that of the parent metal is required. Most alloys in this series are non-heat-treatable, but when used in welding heat-treatable alloys they will pick up some of the alloying constituents of the latter and so respond to heat treatment to a limited extent. The alloys containing appreciable amounts of silicon become dark gray when anodic oxide finishes are applied, and hence are in demand for architectural applications.

**5xxx series**—Magnesium is one of the most effective and widely used alloying elements for aluminum. When it is used as the major alloying element or with manganese, the result is a moderate to high strength non-heat-treatable alloy. Magnesium is considerably more effective than manganese as a hardener, about 0.8 percent magnesium being equal to 1.25 percent manganese, and it can be added in considerably higher quantities. Alloys in this series possess good welding characteristics and good resistance to corrosion in marine atmosphere. However, certain limitations should be placed on the amount of cold work and on the safe operating temperatures permissible for the higher magnesium content alloys (over about 3½ percent for operating temperatures above about 150°F) to avoid susceptibility to stress corrosion.

**6xxx series**—Alloys in this group contain silicon and magnesium in approximate proportions to form magnesium silicide, thus making them heat-treatable. The major alloy in this series is 6061, one of the most versatile of the heat-treatable alloys. Though less strong than most of the 2xxx or 7xxx alloys, the magnesium-silicon (or magnesium-silicide) alloys possess good formability and corrosion resistance, with medium strength. Alloys in this heat-treatable group may be formed in the T4 temper (solution heat-treated but not artificially aged) and then reach full T6 properties by artificial aging.

**7xxx series**—Zinc is the major alloying element in this group, and when coupled with a smaller percentage of magnesium results in heat-treatable alloys of very high strength. Usually other elements such as copper and chromium are also added in small quantities. The outstanding member of this group is 7075, which is among the highest strength alloys available and is used in air-frame structures and for highly stressed parts.

# Table 1
# COMPARATIVE CHARACTERISTICS AND APPLICATIONS

| Alloy and Temper | Resistance to Corrosion | | | | Weldability ① | | | | | Some Applications of Alloys |
|------------------|------------------------|---|---|---|--------------|---|---|---|---|----------------------------|
| | General ③ | Stress Corrosion Cracking ③ | Workability (Gas) | Machinability ② | Brazeability ② | Gas | Arc | Resistance Spot and Seam | | |
| **1060-O** | A | A | A | E | A | A | A | B | Chemical equipment, railroad tank cars |
| H12 | A | A | A | E | A | A | A | A | |
| H14 | A | A | A | D | A | A | A | A | |
| H16 | A | A | B | D | A | A | A | A | |
| H18 | A | A | B | D | A | A | A | A | |
| **1100-O** | A | A | A | E | A | A | A | B | Sheet metal work, spun holloware, fin stock |
| H12 | A | A | A | E | A | A | A | A | |
| H14 | A | A | A | D | A | A | A | A | |
| H16 | A | A | B | D | A | A | A | A | |
| H18 | A | A | B | D | A | A | A | A | |
| **1350-O** | A | A | A | E | A | A | A | B | Electrical conductors |
| H12, H111 | A | A | A | E | A | A | A | A | |
| H14, H24 | A | A | A | D | A | A | A | A | |
| H16, H26 | A | A | B | D | A | A | A | A | |
| H18 | A | A | B | D | A | A | A | A | |
| **2011-T3** | D③ | D | C | A | D | D | D | D | Screw machine products |
| T4, T451 | D③ | D | B | A | D | D | D | D | |
| T8 | D | B | D | A | D | D | D | D | |
| **2014-O** | . . | . . | . . | D | D | D | D | B | Truck frames, aircraft structures |
| T3, T4, T451 | D③ | C | C | B | D | D | B | B | |
| T6, T651, T6510, T6511 | D | C | D | B | D | D | B | B | |
| **2017-T4, T451** | D③ | C | C | B | D | D | B | B | Screw machine products, fittings |
| **2018-T61** | . . | . . | . . | B | D | D | C | B | Aircraft engine cylinders, heads and pistons |
| **2024-O** | . . | . . | . . | D | D | D | D | D | Truck wheels, screw machine products, aircraft structures |
| T4, T3, T351, T3510, T3511 | D③ | C | C | B | D | C | B | B | |
| T361 | D③ | C | D | B | D | D | C | B | |
| T6 | D | B | C | B | D | D | C | B | |
| T861, T81, T851, T8510, T8511 | D | B | D | B | D | D | C | B | |
| **2025-T6** | D | C | . . | B | D | D | B | B | Forgings, aircraft propellers |
| **2036-T4** | C | . . | B | C | D | C | B | B | Auto body panel sheet |
| **2117-T4** | C | A | B | C | D | D | B | B | Rivets |
| **2124-T851** | D | B | D | B | D | D | C | B | Aircraft structures |
| **2218-T61** | D | C | . . | . . | D | D | C | B | Jet engine impellers and rings |
| **T72** | D | C | . . | B | D | D | C | B | |
| **2219-O** | . . | . . | . . | . . | D | D | A | B | Structural uses at high temperatures (to 600°F) High strength weldments |
| T31, T351, T3510, T3511 | D③ | C | C | B | D | A | A | A | |
| T37 | D③ | C | D | B | D | A | A | A | |
| T81, T851, T8510, T8511 | D | B | D | B | D | A | A | A | |
| T87 | D | B | D | B | D | A | A | A | |
| **2618-T61** | D | C | . . | B | D | D | C | B | Aircraft engines |
| **3003-O** | A | A | A | E | A | A | A | B | Cooking utensils, chemical equipment, pressure vessels, sheet metal work, builder's hardware, storage tanks |
| H12 | A | A | A | E | A | A | A | A | |
| H14 | A | A | B | D | A | A | A | A | |
| H16 | A | A | C | D | A | A | A | A | |
| H18 | A | A | C | D | A | A | A | A | |
| H25 | A | A | B | D | A | A | A | A | |

For all numbered footnotes, see page IV-21

# Table 1
# COMPARATIVE CHARACTERISTICS AND APPLICATIONS (Continued)

| Alloy and Temper | Resistance to Corrosion | | | | Weldability ① | | | | Some Applications of Alloys |
|------------------|------------------------|---|---|---|--------------|---|---|---|----------------------------|
| | General ③ | Stress Corrosion Cracking ③ | Workability (cold)② | Machinability ② | Brazeability ② | Gas | Arc | Resistance Spot and Seam | |
| **3004-O** | A | A | A | D | B | A | A | B | Sheet metal work, storage tanks |
| H32 | A | A | B | D | B | A | A | A | |
| H34 | A | A | B | C | B | A | A | A | |
| H36 | A | A | C | C | B | A | A | A | |
| H38 | A | A | C | C | B | A | A | A | |
| **3105-O** | A | A | A | E | A | A | A | B | Residential siding, mobile homes, rain carrying goods, sheet metal work |
| H12 | A | A | B | E | A | A | A | A | |
| H14 | A | A | B | D | A | A | A | A | |
| H16 | A | A | C | D | A | A | A | A | |
| H18 | A | A | C | D | A | A | A | A | |
| H25 | A | A | B | D | A | A | A | A | |
| **4032-T6** | C | B | . . | B | D | D | B | C | Pistons |
| **5005-O** | A | A | A | E | B | A | A | B | Appliances, utensils, architectural, electrical conductor |
| H12 | A | A | A | E | B | A | A | A | |
| H14 | A | A | B | D | B | A | A | A | |
| H16 | A | A | C | D | B | A | A | A | |
| H18 | A | A | C | D | B | A | A | A | |
| H32 | A | A | A | E | B | A | A | A | |
| H34 | A | A | B | D | B | A | A | A | |
| H36 | A | A | C | D | B | A | A | A | |
| H38 | A | A | C | D | B | A | A | A | |
| **5050-O** | A | A | A | E | B | A | A | B | Builder's hardware, refrigerator trim, coiled tubes |
| H32 | A | A | A | D | B | A | A | A | |
| H34 | A | A | B | D | B | A | A | A | |
| H36 | A | A | C | C | B | A | A | A | |
| H38 | A | A | C | C | B | A | A | A | |
| **5052-O** | A | A | A | D | C | A | A | B | Sheet metal work, hydraulic tube, appliances |
| H32 | A | A | B | D | C | A | A | A | |
| H34 | A | A | B | C | C | A | A | A | |
| H36 | A | A | C | C | C | A | A | A | |
| H38 | A | A | C | C | C | A | A | A | |
| **5056-O** | A③ | B③ | A | D | D | C | A | B | Cable sheathing, rivets for magnesium, screen wire, zipper |
| H111 | A③ | B③ | A | D | D | C | A | A | |
| H12, H32 | A③ | B③ | B | D | D | C | A | A | |
| H14, H34 | A③ | B③ | B | C | D | C | A | A | |
| H18, H38 | A③ | C③ | C | C | D | C | A | A | |
| H192 | B③ | D③ | D | B | D | C | A | A | |
| H392 | B③ | D③ | D | B | D | C | A | A | |
| **5083-O** | A③ | A③ | B | D | D | C | A | B | Unfired, welded pressure vessels, marine, auto aircraft cryogenics, TV towers, drilling rigs, transportation equipment, missile components |
| H32③④ | A③ | A③ | C | D | D | C | A | A | |
| H321④ | A③ | A③ | C | D | D | C | A | A | |
| H111 | A③ | B③ | C | D | D | C | A | A | |
| H116④ | A③ | A③ | C | D | D | C | A | A | |

For all numbered footnotes, see page IV-21

# Table 1
# COMPARATIVE CHARACTERISTICS AND APPLICATIONS (Continued)

| Alloy and Temper | Resistance to Corrosion | | | | Weldability ① | | | | Some Applications of Alloys |
|------------------|------------------------|---|---|---|--------------|---|---|---|----------------------------|
| | General ③ | Stress Corrosion Cracking ③ | Workability (cold)② | Machinability ② | Brazeability ② | Gas | Arc | Resistance Spot and Seam | |
| **5086-O** | A③ | A③ | A | D | D | C | A | B | Unfired, welded pressure vessels, marine, auto aircraft cryogenics, TV towers, drilling rigs, transportation equipment, missile components |
| H32③ | A③ | A③ | B | D | D | C | A | A | |
| H34 | A③ | B③ | B | C | D | C | A | A | |
| H36 | A③ | B③ | C | C | D | C | A | A | |
| H111 | A③ | A③ | B | D | D | C | A | A | |
| H116③ | A③ | A③ | B | D | D | C | A | A | |
| **5154-O** | A③ | A③ | A | D | D | C | A | B | Welded structures, storage tanks, pressure vessels, salt water service |
| H32 | A③ | A③ | B | D | D | C | A | A | |
| H34 | A③ | A③ | B | C | D | C | A | A | |
| H36 | A③ | A③ | C | C | D | C | A | A | |
| H38 | A③ | A③ | C | C | D | C | A | A | |
| **5252-H24** | A | A | B | D | C | A | A | A | Automotive and appliance trim |
| H25 | A | A | B | C | C | A | A | A | |
| H28 | A | A | C | C | C | A | A | A | |
| **5254-O** | A③ | A③ | A | D | D | C | A | B | Hydrogen peroxide and chemical storage vessels |
| H32 | A③ | A③ | B | D | D | C | A | A | |
| H34 | A③ | A③ | B | C | D | C | A | A | |
| H36 | A③ | A③ | C | C | D | C | A | A | |
| H38 | A③ | A③ | C | C | D | C | A | A | |
| **5454-O** | A | A | A | D | D | C | A | B | Welded structures, pressure vessels, marine service |
| H32 | A | A | B | D | D | C | A | A | |
| H34 | A | A | B | C | D | C | A | A | |
| H111 | A | A | B | D | D | C | A | A | |
| **5456-O** | A③ | B③ | B | D | D | C | A | B | High strength welded structures, pressure vessels, marine applications, storage tanks |
| H32③ | A③ | B③ | C | D | D | C | A | A | |
| H321③ | A③ | B③ | C | D | D | C | A | A | |
| H116③ | A③ | B③ | C | D | D | C | A | A | |
| **5457-O** | A | A | A | E | B | A | A | B | |
| **5657-H241** | A | A | A | D | B | A | A | A | Anodized auto and appliance trim |
| H25 | A | A | B | D | B | A | A | A | |
| H26 | A | A | B | D | B | A | A | A | |
| H28 | A | A | C | D | B | A | A | A | |
| **6005-T1, T5** | B | A | . . | . . | A | A | A | A | Truck, marine, railroad car |
| **6005A-T1, T5** | B | A | B | C | A | A | A | A | Extruded profiles, structures, ladders, construction |
| **6005A-T61** | B | A | C | C | A | A | A | A | |
| **6053-O** | . . | . . | . . | E | B | A | A | B | Wire and rod for rivets |
| T6, T61 | A | A | . . | C | B | A | A | A | |
| **6061-O** | B | A | A | D | A | A | A | B | Heavy-duty structures requiring good corrosion resistance, truck and marine, railroad cars, furniture, pipelines |
| T4, T451, T4510, T4511 | B | B | B | C | A | A | A | A | |
| T6, T651, T652, T6510, T6511 | B | A | C | C | A | A | A | A | |

For all numbered footnotes, see page IV-21

# Table 1
# COMPARATIVE CHARACTERISTICS AND APPLICATIONS (Concluded)

| Alloy and Temper | Resistance to Corrosion | | | | Weldability ① | | | | Some Applications of Alloys |
|------------------|------------------------|---|---|---|--------------|---|---|---|----------------------------|
| | General ③ | Stress Corrosion Cracking ③ | Workability (cold)② | Machinability ② | Brazeability ② | Gas | Arc | Resistance Spot and Seam | |
| **6063-T1** | A | A | B | D | A | A | A | A | Pipe railing, furniture, architectural extrusions |
| T4 | A | A | B | D | A | A | A | A | |
| T5, T52 | A | A | B | C | A | A | A | A | |
| T6 | A | A | C | C | A | A | A | A | |
| T83, T831, T832 | A | A | C | C | A | A | A | A | |
| **6066-O** | C | A | B | D | D | D | B | B | Forgings and extrusion for welded structures |
| T4, T4510, T4511 | C | B | C | C | D | D | B | B | |
| T6, T6510, T6511 | C | B | C | B | D | D | B | B | |
| **6070-T4, T4511** | B | B | B | C | D | A | A | A | Heavy duty welded structures, pipelines |
| T6 | B | B | C | C | D | A | A | A | |
| **6082-T6, T6511** | B | A | C | C | A | A | A | A | Heavy-duty structures requiring good corrosion resistance, truck and marine, railroad cars, furniture, pipelines |
| **6101-T6, T63** | A | A | C | C | A | A | A | A | High strength bus conductors |
| T61, T64 | A | A | B | D | A | A | A | A | |
| **6151-T6, T652** | . . | . . | . . | . . | B | . . | . . | . . | Moderate strength forgings for machine and auto parts |
| **6201-T81** | A | A | . . | C | A | A | A | A | High strength electric conductor wire |
| **6262-T6, T651, T6510, T6511** | B | A | C | B | B | B | B | A | Screw machine products |
| T9 | B | A | D | B | B | B | B | A | |
| **6351-T1** | . . | . . | C | C | C | B | A | B | Extruded profiles, structurals, pipe and tube |
| T4 | A | . . | C | C | C | B | A | B | |
| T5 | A | . . | C | C | C | B | A | A | |
| T6 | A | . . | C | C | C | B | A | A | |
| **6360-T5** | A | A | B | C | A | A | A | A | Architectural extrusion, furniture, extruded profiles, pipe |
| T6 | A | A | C | C | A | A | A | A | |
| **6463-T1** | A | A | B | D | A | A | A | A | Extruded architectural and trim sections |
| T5 | A | A | B | C | A | A | A | A | |
| T6 | A | A | C | C | A | A | A | A | |
| **6560-T5** | A | A | B | C | A | A | A | A | Architectural extrusion, furniture, extruded profiles, pipe |
| T6 | A | A | C | C | A | A | A | A | |
| **6951-T42, T62** | . . | . . | . . | . . | A | A | A | A | |
| **7005-T53** | . . | . . | . . | . . | B | C | A | A | |
| **7049-T73, T7352** | C | B | D | B | D | D | D | B | Aircraft forgings |
| **7050-T73510, T73511, T74, T7451③, T7451③, T74510③, T74511③** | C | B | D | B | D | D | D | B | Aircraft and other structures |
| **7075-O** | . . | . . | . . | D | D | D | D | B | Aircraft and other structures |
| T6, T651, T652, T6510, T6511 | C③ | C | D | B | D | D | D | B | |
| T73, T7351 | C | B | D | B | D | D | D | B | |
| **7175-T74, T7452, T7454** | C | B | D | B | D | D | C | B | |
| **7475-O** | . . | . . | . . | . . | D | D | D | B | Shell Castings, Aircraft & Other Structures |
| **7475-T61, -T651** | C | C | D | B | D | D | B | B | |
| **7475-T7651, T7351** | C | B | D | B | D | D | D | B | |
| **8017-H12, H22, H221** | A | A | A | D | A | A | A | A | Electrical conductors |
| **8030-H12, H221** | A | A | A | E | A | A | A | A | Electrical conductors |
| **8176-H14, H24** | A | A | A | D | A | A | A | A | Electrical conductors |
| **8177-H13, H23, H221** | A | A | A | E | A | A | A | A | Electrical conductors |

For all numbered footnotes, see page IV-21

# Footnotes for Table 1

① Ratings A through E are relative ratings in decreasing order of merit, based on exposures to sodium chloride solution by intermittent spraying or immersion. Alloys with A and B ratings can be used in industrial and seacoast atmospheres without protection. Alloys with C, D and E ratings generally should be protected at least on faying surfaces.

② Stress-corrosion cracking ratings are based on service experience and on laboratory tests of specimens exposed to the 3.5% sodium chloride alternate immersion test.

A = No known instance of failure in service or in laboratory tests.

B = No known instance of failure in service; limited failures in laboratory tests of short transverse specimens.

C = Service failures with sustained tensile stress acting in short transverse direction relative to grain structure; limited failures in laboratory tests of long transverse specimens.

D = Limited service failures with sustained longitudinal or long transverse stress. These ratings are neither product specific nor test direction specific and therefore indicate only the general level of stress-corrosion cracking resistance. For more specific information on certain alloys, see ASTM G64.

③ In relatively thick sections the rating would be F.

④ This rating may be different for material held at elevated temperature for long periods.

⑤ Ratings A through D for Workability (cold), and A through E for Machinability, are relative ratings in decreasing order of merit.

⑥ Ratings A through D for Weldability and Brazeability are relative ratings defined as follows:

A = Generally weldable by all commercial procedures and methods.

B = Weldable with special techniques or for specific applications that justify preliminary trials or testing to develop welding procedure and weld performance.

C = Limited weldability because of crack sensitivity or loss in resistance to corrosion and mechanical properties.

D = No commonly used welding methods have been developed.

⑦ 1-T type tempers, although not previously registered, have appeared in various literature and specifications as 1736 type tempers.

⑧ 5xxx products in the -H116 and -H32x tempers have similar properties and have the same testing requirements, but are produced by different practices. The -H116 and -H321 tempers are typically used in marine and other applications requiring demonstrations of intergranular and exfoliation corrosion resistance. Products in the -H32 temper have similar tensile properties and while production methods may be similar, corrosion testing requirements are different, therefore, -H32 temper products shall not be substituted for -H116 or -H321 products.

# Table 2
# MECHANICAL PROPERTY LIMITS FOR RIVET AND COLD HEADING WIRE ①

| ALLOY AND TEMPER | SPECIFIED DIAMETER in. | TENSILE STRENGTH ksi min. | | ELONGATION ② percent min. in. 2 in. or 4D ③ | ULTIMATE SHEAR ④ STRENGTH ksi min. |
|------------------|------------------------|--------------------------|---|---------------------------------------------|-------------------------------------|
| | | ULTIMATE | YIELD ② | | |
| 2017-T4 | 0.063~1.000 | 55.0 | 32.0 | 12 | 33.0 |
| 2024-T42 | 0.063~0.124 | 62.0 | . . | . . | 37.0 |
| | 0.125~1.000 | 62.0 | 40.0 | 10 | 37.0 |
| 2117-T4 | 0.063~1.000 | 38.0 | 18.0 | 18 | 26.0 |
| 2219-T6 | 0.063~1.000 | 55.0 | 35.0 | 6 | 30.0 |
| 6053-T61 | 0.063~1.000 | 30.0 | 20.0 | 14 | 20.0 |
| 6061-T6 | 0.063~1.000 | 42.0 | 35.0 | 10 | 25.0 |
| 7050-T7 | 0.063~1.000 | 70.0 | 58.0 | 10 | 39.0 |
| 7075-T6 | 0.063~1.000 | 77.0 | 66.0 | 7 | 42.0 |
| 7075-T73 | 0.063~1.000 | 68.0 | 56.0 | 10 | 41.0 |

① Rivet and cold heading wire and rod, and the fasteners produced from it, shall upon proper heat treatment (T4 and T42 tempers) or heat treatment and aging (T6, T61, T7 and T73 tempers) be capable of developing the properties presented in Table 10.4. Tensile tests are preferred for the rivet and cold heading wire and rod, and shear tests for the fasteners made from it.
② The measurement of elongation and yield strength is not required for wire less than 0.125 inch in thickness or diameter.
③ D represents specimen diameter.
④ The ultimate shear strength is either a directly measured value or a derived value calculated from a known relationship with the ultimate tensile strength.

# Table 2M
# MECHANICAL PROPERTY LIMITS FOR RIVET AND COLD HEADING WIRE ①

| ALLOY AND TEMPER | SPECIFIED DIAMETER mm | TENSILE STRENGTH MPa min | | ELONGATION ② ③ percent min. mm | ULTIMATE SHEAR ④ STRENGTH MPa min. |
|------------------|----------------------|--------------------------|---|--------------------------------|-------------------------------------|
| | | ULTIMATE | YIELD ② | 50mm | 5D (6.65√A) | |
| 2017-T4 | 1.60~25.00 | 380 | 220 | 12 | 10 | 225 |
| 2024-T42 | 1.60~3.15 | 425 | . . | . . | . . | 255 |
| | 3.16~25.00 | 425 | 275 | 10 | 9 | 255 |
| 2117-T4 | 1.60~25.00 | 260 | 125 | 18 | 16 | 180 |
