Repository: gogohkm/Drawing_Engine

## Overview

This skill provides comprehensive access to the ADM 2020 specification, commentary, design guides, and examples for structural aluminum design. It includes aluminum-specific considerations such as:

- **Heat-Affected Zone (HAZ)** strength reduction in welded members (20-60% capacity loss)
- **Alloy and temper** selection with property lookup
- **Buckling constants** that vary by alloy (unlike steel)
- **Temperature limits** for heat-treatable alloys
- **ASD-only design method** (LRFD not used in aluminum)

---

File: .claude/skills/adm-aluminum-design/data/reference-data/Part_V_Section_Properties.md (part 2 of 9)
| Thickness<br>(in.) |         | Weight<br>(lb/ft²) | Thickness<br>(in.) |          | Weight<br>(lb/ft²) | Thickness<br>(in.) |          | Weight<br>(lb/ft²) |
|--------------------|---------|--------------------|--------------------|----------|--------------------|--------------------|----------|-------------------|
| Decimal            | Fraction|                    | Decimal            | Fraction |                    | Decimal            | Fraction |                   |
[THIS IS TABLE: Large engineering table showing W-Shapes (I-beams) section properties. The table includes a cross-sectional diagram of an I-beam shape at the top, followed by multiple columns containing:
- Designation (W 4 × 2.16 through W 8 × 13.1)
- Depth (d) in inches
- Width (b) in inches
- Flange Thickness (tf) in inches
- Web Thickness (tw) in inches
- Fillet Radius (R) in inches
- Area (A) in in²
- Section properties for Axis X-X: Ix, Sx, Zx, rx
- Section properties for Axis Y-Y: Iy, Sy, ry, Cw, J, ro

The table contains detailed dimensional and structural properties for various W-shaped sections ranging from 4 inches to 8 inches in depth.]

# Table 8
## W-SHAPES (Continued)

**Axis X-X**

[THIS IS TABLE: Continuation of W-Shapes (I-beams) section properties table. The table includes multiple columns containing:
- Designation (W 10 × 7.30 through W 12 × 18.3)
- Depth (d) in inches
- Width (b) in inches
- Flange Thickness (tf) in inches
- Web Thickness (tw) in inches
- Fillet Radius (R) in inches
- Area (A) in in²
- Section properties for Axis X-X: Ix, Sx, Zx, rx
- Section properties for Axis Y-Y: Iy, Sy, ry, Cw, J, ro

The table contains detailed dimensional and structural properties for various W-shaped sections ranging from 10 inches to 12 inches in depth.]

1. Users are encouraged to check availability with suppliers.
2. Dimensional tolerances are given in *Aluminum Standards and Data*.
3. Weights are for a density of 0.098 lb/in³.

# Table 9
## S-SHAPES

**Axis X-X**

[THIS IS TABLE: Large engineering table showing S-Shapes (I-beams with sloped flanges) section properties. The table includes a cross-sectional diagram and multiple columns containing:
- Designation (S 3 × 1.96 through S 12 × 11.73)
- Depth (d), Width (b), Flange Thickness (tf), Average Flange Thickness, Web Thickness (tw)
- Fillet Radius (R), Tip Radius (Rb)
- Area (A)
- Section properties for Axis X-X: Ix, Sx, Zx, rx, Iy, Sy, ry
- Additional properties: yo-axis location

The table contains detailed dimensional and structural properties for various S-shaped sections.]

1. Users are encouraged to check availability with suppliers.
2. Dimensional tolerances are given in *Aluminum Standards and Data*.
3. Weights are for a density of 0.098 lb/in³.

# Table 10
## ANGLES – EQUAL LEGS

**Axis X-X, Y-Y**

[THIS IS TABLE: Large engineering table showing equal leg angles section properties. The table includes a cross-sectional diagram showing an L-shaped angle with equal legs at 45°, followed by multiple columns containing:
- Designation (L 1 × 2 × 1 1/8 through L 3 1/2 × 3 1/2 × 5/8)
- Depth (d), Width (b), Thickness (t)
- Flange Thickness (tf), Web Thickness (tw)
- Fillet Radius (R), Tip Radius (Rb)
- Weight, Area (A)
- Section properties for Axis X-X: Ix/Iy, Sx, Sy, rx, ry
- Axis Z-Z properties: Iz, rz, yo

The table contains detailed dimensional and structural properties for various equal leg angle sections.]

# Table 10
## ANGLES – EQUAL LEGS (Continued)

**Axis X-X, Y-Y**

[THIS IS TABLE: Continuation of equal leg angles section properties table. The table contains:
- Designation (L 4 × 4 × 1/4 through L 8 × 8 × 3/4)
- Depth (d), Width (b), Thickness (t)
- Flange Thickness (tf), Web Thickness (tw)
- Fillet Radius (R), Tip Radius (Rb)
- Weight, Area (A)
- Section properties for Axis X-X: Ix/Iy, Sx, Sy, rx, ry
- Axis Z-Z properties: Iz, rz, yo

The table contains detailed dimensional and structural properties for larger equal leg angle sections.]

1. Users are encouraged to check availability with suppliers.
2. Dimensional tolerances are given in *Aluminum Standards and Data*.
3. Weights are for a density of 0.098 lb/in³.

# Table 11
## SQUARE END ANGLES – EQUAL LEGS

[THIS IS TABLE: Engineering table showing square end angles (equal legs) section properties. The table includes a cross-sectional diagram showing an L-shaped angle with square ends (sharp corners), followed by columns containing:
- Designation (LS 1 × 1 × 1/8 through LS 4 × 4 × 1/4)
- Depth (d), Width (b), Thickness (t)
- Weight, Area (A)
- Section properties for Axis XX, Y-Y: Ix, Iy, Sx, Sy, rx, ry, x, y
- Axis Z-Z properties: Iz, rz

The table contains detailed dimensional and structural properties for square end equal leg angle sections ranging from 1 inch to 4 inches.]

1. Users are encouraged to check availability with suppliers.
2. Dimensional tolerances are given in *Aluminum Standards and Data*.
3. Weights are for a density of 0.098 lb/in³.

# Table 12
## ANGLES – UNEQUAL LEGS

**Axis X-X**

[THIS IS TABLE: Large engineering table showing unequal leg angles section properties. The table includes a cross-sectional diagram showing an L-shaped angle with unequal legs, followed by multiple columns containing:
- Designation (L 1 1/4 × 1 × 1/8 through L 3 1/2 × 3 × 1/2)
- Depth (d), Width (b), Thickness (t)
- Fillet Radius (R), Tip Radius (Rb)
- Weight, Area (A)
- Section properties for Axis X-X: Ix, Sx, rx, x
- Axis Y-Y properties: Iy, Sy, ry, y
- Axis Z-Z properties: Iz, rz, tan α

The table contains detailed dimensional and structural properties for various unequal leg angle sections.]

# Table 12
## ANGLES – UNEQUAL LEGS (Continued)

**Axis X-X**

[THIS IS TABLE: Continuation of unequal leg angles section properties table. The table contains:
- Designation (L 3 1/2 × 2 1/2 × 1/4 through L 8 × 6 × 3/4)
- Depth (d), Width (b), Thickness (t)
- Fillet Radius (R), Tip Radius (Rb)
- Weight, Area (A)
- Section properties for Axis X-X: Ix, Sx, rx, x
- Axis Y-Y properties: Iy, Sy, ry, y
- Axis Z-Z properties: Iz, rz, tan α

The table contains detailed dimensional and structural properties for larger unequal leg angle sections.]

1. Users are encouraged to check availability with suppliers.
2. Dimensional tolerances are given in *Aluminum Standards and Data*.
3. Weights are for a density of 0.098 lb/in³.

# Table 12
## ANGLES – UNEQUAL LEGS (Continued)

**Axis X-X**

[THIS IS TABLE: Further continuation of unequal leg angles section properties table. The table contains:
- Designation (L6 3 × 3 1/2 × 5/16 through L 8 × 6 × 3/4)
- Depth (d), Width (b), Thickness (t)
- Fillet Radius (R), Tip Radius (Rb)
- Weight, Area (A)
- Section properties for Axis X-X: Ix, Sx, rx, x
- Axis Y-Y properties: Iy, Sy, ry, y
- Axis Z-Z properties: Iz, rz, tan α

The table contains detailed dimensional and structural properties for additional unequal leg angle sections.]

1. Users are encouraged to check availability with suppliers.
2. Dimensional tolerances are given in *Aluminum Standards and Data*.
3. Weights are for a density of 0.098 lb/in³.

# Table 13
## SQUARE END ANGLES – UNEQUAL LEGS

**Axis X-X, Y-Y**

[THIS IS TABLE: Engineering table showing square end angles with unequal legs section properties. The table includes a cross-sectional diagram showing an L-shaped angle with square ends (sharp corners) and unequal leg lengths, followed by columns containing:
- Designation (LS 1 × 3/4 × 1/8 through LS 5 × 4 × 1/4 × 1/8)
- Depth (d), Width (b), Thickness (t)
- Weight, Area (A)
- Section properties for Axis X-X: Ix, Sx, rx, x
- Axis Y-Y properties: Iy, Sy, ry, y
- Axis Z-Z properties: Iz, rz, tan α

The table contains detailed dimensional and structural properties for square end unequal leg angle sections.]

1. Users are encouraged to check availability with suppliers.
2. Dimensional tolerances are given in *Aluminum Standards and Data*.
3. Weights are for a density of 0.098 lb/in³.

# Table 14
## TEES

[THIS IS TABLE: Engineering table showing Tee sections properties. The table includes a cross-sectional diagram showing a T-shaped section, followed by columns containing:
- Designation (T d × b × Wt, where T 1.25 × 1.50 × 0.384 through T 6.00 × 8.00 × 11.2)
- Stem Thickness (tf)
- Flange Thickness (tf)
- Area (A)
- Fillet Radius (R1)
- Section properties for Axis XX: Ix, Sx, rx, y
- Axis Y-Y properties: Iy, Sy, ry

The table contains detailed dimensional and structural properties for various Tee sections ranging from 1.25 inches to 6.00 inches in stem depth.]

1. Users are encouraged to check availability with suppliers.
2. Dimensional tolerances are given in *Aluminum Standards and Data*.
3. Weights are for a density of 0.098 lb/in³.
4. Both flange and stem of these shapes have square ends. Fillet radius $R_1$ applies only to juncture of stem and flange.

# Table 15
## ZEES

[THIS IS TABLE: Engineering table showing Z-shaped sections properties. The table includes a cross-sectional diagram showing a Z-shaped section, followed by columns containing:
- Designation (Z 1 3/4 × 1 3/4 × 1.09 through Z 5 × 3 1/4 × 4.84)
- Depth (d), Width (b), Thickness (t)
- Fillet Radius (R1), Tip Radius (Rb)
- Area (A)
- Section properties for Axis XX: Ix, Sx, rx
- Axis Y-Y properties: Iy, Sy, ry
- Axis Z-Z properties: Iz, rz, tan α

The table contains detailed dimensional and structural properties for various Z-shaped sections.]

1. Users are encouraged to check availability with suppliers.
2. Dimensional tolerances are given in *Aluminum Standards and Data*.
3. Weights are for a density of 0.098 lb/in³.

# Table 16
## ROUND TUBES

[THIS IS TABLE: Large engineering table showing round tubes section properties. The table includes a circular cross-section diagram with radius Rb marked, followed by columns containing:
- Designation (OD × WALL format, e.g., 1.500 OD × 0.062 WALL through 2.250 OD × 0.500 WALL)
- ID (inside diameter)
- Weight (lb/ft)
- Area (A) in in²
- Moment of Inertia (I) in in⁴
- Section Modulus (S) in in³
- Plastic Section Modulus (Z) in in³
- Radius of Gyration (r) in inches
- Torsion Constant (J) in in⁴
- $R_b/t$ ratio

The table contains detailed dimensional and structural properties for round tubes ranging from 1.500 inches to 2.250 inches in outside diameter with various wall thicknesses.]

# Table 16
## ROUND TUBES (Continued)

[THIS IS TABLE: Continuation of round tubes section properties table containing:
- Designation (OD × WALL format, e.g., 2.375 OD × 0.188 WALL through 3.250 OD × 0.500 WALL)
- ID (inside diameter)
- Weight (lb/ft)
- Area (A) in in²
- Moment of Inertia (I) in in⁴
- Section Modulus (S) in in³
- Plastic Section Modulus (Z) in in³
- Radius of Gyration (r) in inches
- Torsion Constant (J) in in⁴
- $R_b/t$ ratio

The table contains detailed dimensional and structural properties for round tubes ranging from 2.375 inches to 3.250 inches in outside diameter with various wall thicknesses.]

# Table 16
## ROUND TUBES (Continued)

[THIS IS TABLE: Continuation of round tubes section properties table containing:
- Designation (OD × WALL format, e.g., 3.500 OD × 0.125 WALL through 4.500 OD × 1.000 WALL)
- ID (inside diameter)
- Weight (lb/ft)
- Area (A) in in²
- Moment of Inertia (I) in in⁴
- Section Modulus (S) in in³
- Plastic Section Modulus (Z) in in³
- Radius of Gyration (r) in inches
- Torsion Constant (J) in in⁴
- $R_b/t$ ratio

The table contains detailed dimensional and structural properties for round tubes ranging from 3.500 inches to 4.500 inches in outside diameter with various wall thicknesses.]

# Table 16
## ROUND TUBES (Continued)

[THIS IS TABLE: Continuation of round tubes section properties table for larger diameter tubes (5.000 OD to 6.625 OD) with various wall thicknesses. Contains columns for Designation, ID, Weight, A, I, S, Z, r, J, and Rb/t ratio.]

# Table 16
## ROUND TUBES (Continued)

[THIS IS TABLE: Continuation of round tubes section properties table for larger diameter tubes (7.000 OD to 9.625 OD) with various wall thicknesses. Contains columns for Designation, ID, Weight, A, I, S, Z, r, J, and Rb/t ratio.]

# Table 16
## ROUND TUBES (Continued)

[THIS IS TABLE: Continuation of round tubes section properties table for largest diameter tubes (10.750 OD to 12.000 OD) with various wall thicknesses. Contains columns for Designation, ID, Weight, A, I, S, Z, r, J, and Rb/t ratio.]

1. Users are encouraged to check availability with suppliers.
2. Dimensional tolerances are given in *Aluminum Standards and Data*.
3. Weights are for a density of 0.098 lb/in³.
4. Tube is produced by several methods. Seamless tube is usually required for applications with internal pressure.

# Table 17
## PIPES

[THIS IS TABLE: Engineering table showing standard pipe dimensions and properties. Includes pipe schedule designations (NPS with SCH numbers) and corresponding properties including outside diameter, inside diameter, weight, area, moment of inertia, section modulus, plastic section modulus, radius of gyration, torsion constant, and wall thickness ratios.]

# Table 17
## PIPES (Continued)

[THIS IS TABLE: Continuation of standard pipe dimensions and properties table for larger pipe sizes. Contains NPS (Nominal Pipe Size) designations with various schedule numbers and their corresponding structural properties.]

1. Users are encouraged to check availability with suppliers.
2. Dimensional tolerances are given in *Aluminum Standards and Data*.
3. Weights are for a density of 0.098 lb/in³.

# Table 18
## SQUARE TUBES

[THIS IS TABLE: Engineering table showing square tube section properties. Includes a square cross-section diagram and columns for designation (d × t format), weight, area, moments of inertia (Ix, Iy), section moduli (Sx, Sy), plastic section moduli (Zx, Zy), radius of gyration (rx, ry), torsion constant (J), and dimension ratios (b/t).]

# Table 18
## SQUARE TUBES (Continued)

[THIS IS TABLE: Continuation of square tube section properties table for larger sizes (2.750 × 2.750 through 4.000 × 4.000) with various wall thicknesses.]

# Table 18
## SQUARE TUBES (Continued)

[THIS IS TABLE: Continuation of square tube section properties table for larger sizes (5.000 × 5.000 through 8.000 × 8.000) with various wall thicknesses. Includes all structural properties: weight, area, moments of inertia, section moduli, plastic section moduli, radius of gyration, torsion constant, and dimension ratios.]

1. Users are encouraged to check availability with suppliers.
2. Dimensional tolerances are given in *Aluminum Standards and Data*.
3. Weights are for a density of 0.098 lb/in³.

# Table 19
## RECTANGULAR TUBES

[THIS IS TABLE: Engineering table showing rectangular tube section properties. Includes a rectangular cross-section diagram and columns for designation (long side × short side × wall thickness format, e.g., RT 2 × 1 × 0.125), weight, area, moments of inertia (Ix, Iy), section moduli (Sx, Sy), plastic section moduli (Zx, Zy), radii of gyration (rx, ry), torsion constant (J), and dimension ratios (b/t).]

# Table 19
## RECTANGULAR TUBES (Continued)

[THIS IS TABLE: Continuation of rectangular tube section properties table for medium sizes (RT 3 × 2 through RT 4 × 3) with various wall thicknesses.]

# Table 19
## RECTANGULAR TUBES (Continued)

[THIS IS TABLE: Continuation of rectangular tube section properties table for larger sizes (RT 5 × 3 through RT 6 × 4) with various wall thicknesses.]

# Table 19
## RECTANGULAR TUBES (Continued)

[THIS IS TABLE: Continuation of rectangular tube section properties table for larger sizes (RT 6 × 5 through RT 8 × 4) with various wall thicknesses.]

# Table 19
## RECTANGULAR TUBES (Continued)

[THIS IS TABLE: Continuation of rectangular tube section properties table for largest sizes (RT 8 × 6 through RT 10 × 6) with various wall thicknesses.]

# Table 19
## RECTANGULAR TUBES (Continued)

[THIS IS TABLE: Final continuation of rectangular tube section properties table for very large sizes (RT 10 × 8 through RT 12 × 8) with various wall thicknesses.]

1. Users are encouraged to check availability with suppliers.
2. Dimensional tolerances are given in *Aluminum Standards and Data*.
3. Weights are for a density of 0.098 lb/in³.

# Table 20
## ROOFING AND SIDING – DIMENSIONS AND WEIGHTS

[THIS IS TABLE: Table showing roofing and siding panel dimensions and weights. Includes various panel designations with their corresponding width, coverage, thickness, and weight specifications for aluminum roofing and siding products.]

# Table 20
## ROOFING AND SIDING – DIMENSIONS AND WEIGHTS (Continued)

[THIS IS TABLE: Continuation of roofing and siding panel specifications including additional panel types and their dimensional/weight properties.]

# Table 21
## ROOFING AND SIDING – SECTION PROPERTIES

[THIS IS TABLE: Engineering table showing section properties for roofing and siding panels including moments of inertia, section moduli, and other structural properties for various panel configurations.]

# Table 21
## ROOFING AND SIDING – SECTION PROPERTIES (Continued)

[THIS IS TABLE: Continuation of section properties for additional roofing and siding panel types.]

# Table 22
## DECIMAL EQUIVALENTS IN INCHES OF SHEET METAL

[THIS IS TABLE: Conversion table showing decimal inch equivalents for various sheet metal gauge numbers and fractional inch measurements.]

# Table 23
## GEOMETRIC SHAPES

[THIS IS TABLE: Reference table showing formulas and properties for common geometric shapes including circles, rectangles, triangles, and other basic geometric forms. Includes formulas for area, perimeter, moment of inertia, section modulus, and other structural properties.]

# Table 23
## GEOMETRIC SHAPES (Continued)

[THIS IS TABLE: Continuation of geometric shapes reference table with additional shapes and their corresponding formulas for structural properties.]

# Table 23
## GEOMETRIC SHAPES (Continued)

[THIS IS TABLE: Further continuation of geometric shapes reference table.]

# Table 23
## GEOMETRIC SHAPES (Continued)

[THIS IS TABLE: Additional geometric shapes and formulas.]

# Table 23
## GEOMETRIC SHAPES (Continued)

[THIS IS TABLE: Continuation of geometric shapes reference table.]

# Table 23
## GEOMETRIC SHAPES (Continued)

[THIS IS TABLE: Further continuation of geometric shapes with additional formulas and properties.]

# Table 23
## GEOMETRIC SHAPES (Continued)

[THIS IS TABLE: Additional geometric shapes and their corresponding structural properties formulas.]

# Table 23
## GEOMETRIC SHAPES (Continued)

[THIS IS TABLE: Final continuation of geometric shapes reference table with additional formulas.]

# Table 23
## GEOMETRIC SHAPES (Concluded)

[THIS IS TABLE: Concluding portion of geometric shapes reference table with final shapes and formulas for calculating structural properties of basic geometric forms.]

1. Formulas shown are for calculating properties of basic geometric shapes.
2. These formulas are used in structural analysis and design calculations.
3. Properties include area, moment of inertia, section modulus, radius of gyration, and other relevant structural parameters.

# Table 1-1
## BUCKLING CONSTANTS (UNWELDED)

| Alloy | Temper | Specification Product | Thickness Inches From | $F_{cy}$ ksi | $F_{cy}$ ksi | $C_y$ | $B_y$ ksi | $D_y$ | $C_e$ | $B_e$ ksi | $D_e$ | $C_t$ | $G$ |
|-------|--------|---------------------|---------------------|--------------|--------------|-------|-----------|-------|-------|-----------|-------|-------|-----|
| 3003 | O | All | All | 5 | 5 | 11.4 | 1.1 | 0.016 | 11.4 | 1.1 | 0.016 | 11.4 | 4.0 |
| 3003 | H12 | All | All | 8 | 8 | 17.5 | 1.1 | 0.016 | 17.5 | 1.1 | 0.016 | 17.5 | 4.0 |
| 3003 | H14 | All | All | 11 | 11 | 23.8 | 1.1 | 0.016 | 23.8 | 1.1 | 0.016 | 23.8 | 4.0 |
| 3003 | H16 | All | All | 14 | 14 | 30.2 | 1.1 | 0.016 | 30.2 | 1.1 | 0.016 | 30.2 | 4.0 |
| 3003 | H18 | All | All | 17 | 17 | 36.6 | 1.1 | 0.016 | 36.6 | 1.1 | 0.016 | 36.6 | 4.0 |
| 3004 | O | All | All | 10 | 10 | 21.5 | 1.1 | 0.016 | 21.5 | 1.1 | 0.016 | 21.5 | 4.0 |
| 3004 | H32 | All | All | 14 | 14 | 30.2 | 1.1 | 0.016 | 30.2 | 1.1 | 0.016 | 30.2 | 4.0 |
| 3004 | H34 | All | All | 18 | 18 | 38.7 | 1.1 | 0.016 | 38.7 | 1.1 | 0.016 | 38.7 | 4.0 |
| 3004 | H36 | All | All | 22 | 22 | 47.2 | 1.1 | 0.016 | 47.2 | 1.1 | 0.016 | 47.2 | 4.0 |
| 3004 | H38 | All | All | 26 | 26 | 55.8 | 1.1 | 0.016 | 55.8 | 1.1 | 0.016 | 55.8 | 4.0 |
| 5005 | O | All | All | 8 | 8 | 17.5 | 1.1 | 0.016 | 17.5 | 1.1 | 0.016 | 17.5 | 4.0 |
| 5005 | H12 | All | All | 10 | 10 | 21.5 | 1.1 | 0.016 | 21.5 | 1.1 | 0.016 | 21.5 | 4.0 |
| 5005 | H14 | All | All | 12 | 12 | 25.9 | 1.1 | 0.016 | 25.9 | 1.1 | 0.016 | 25.9 | 4.0 |
| 5005 | H16 | All | All | 16 | 16 | 34.5 | 1.1 | 0.016 | 34.5 | 1.1 | 0.016 | 34.5 | 4.0 |
| 5005 | H18 | All | All | 20 | 20 | 43.0 | 1.1 | 0.016 | 43.0 | 1.1 | 0.016 | 43.0 | 4.0 |
| 5005 | H32 | All | All | 10 | 10 | 21.5 | 1.1 | 0.016 | 21.5 | 1.1 | 0.016 | 21.5 | 4.0 |
| 5005 | H34 | All | All | 12 | 12 | 25.9 | 1.1 | 0.016 | 25.9 | 1.1 | 0.016 | 25.9 | 4.0 |
| 5005 | H36 | All | All | 16 | 16 | 34.5 | 1.1 | 0.016 | 34.5 | 1.1 | 0.016 | 34.5 | 4.0 |
| 5005 | H38 | All | All | 20 | 20 | 43.0 | 1.1 | 0.016 | 43.0 | 1.1 | 0.016 | 43.0 | 4.0 |
| 5050 | O | All | All | 10 | 10 | 21.5 | 1.1 | 0.016 | 21.5 | 1.1 | 0.016 | 21.5 | 4.0 |
| 5050 | H32 | All | All | 13 | 13 | 28.0 | 1.1 | 0.016 | 28.0 | 1.1 | 0.016 | 28.0 | 4.0 |
| 5050 | H34 | All | All | 16 | 16 | 34.5 | 1.1 | 0.016 | 34.5 | 1.1 | 0.016 | 34.5 | 4.0 |
| 5050 | H36 | All | All | 19 | 19 | 40.9 | 1.1 | 0.016 | 40.9 | 1.1 | 0.016 | 40.9 | 4.0 |
| 5050 | H38 | All | All | 22 | 22 | 47.2 | 1.1 | 0.016 | 47.2 | 1.1 | 0.016 | 47.2 | 4.0 |
| 5052 | O | All | All | 13 | 13 | 28.0 | 1.1 | 0.016 | 28.0 | 1.1 | 0.016 | 28.0 | 4.0 |
| 5052 | H32 | All | All | 18 | 18 | 38.7 | 1.1 | 0.016 | 38.7 | 1.1 | 0.016 | 38.7 | 4.0 |
| 5052 | H34 | All | All | 23 | 23 | 49.4 | 1.1 | 0.016 | 49.4 | 1.1 | 0.016 | 49.4 | 4.0 |
| 5052 | H36 | All | All | 28 | 28 | 60.1 | 1.1 | 0.016 | 60.1 | 1.1 | 0.016 | 60.1 | 4.0 |
| 5052 | H38 | All | All | 31 | 31 | 66.5 | 1.1 | 0.016 | 66.5 | 1.1 | 0.016 | 66.5 | 4.0 |
| 5083 | O | All | All | 21 | 21 | 45.1 | 1.1 | 0.016 | 45.1 | 1.1 | 0.016 | 45.1 | 4.0 |
| 5083 | H321 | All | All | 31 | 31 | 66.5 | 1.1 | 0.016 | 66.5 | 1.1 | 0.016 | 66.5 | 4.0 |
| 5086 | O | All | All | 17 | 17 | 36.6 | 1.1 | 0.016 | 36.6 | 1.1 | 0.016 | 36.6 | 4.0 |
| 5086 | H32 | All | All | 24 | 24 | 51.5 | 1.1 | 0.016 | 51.5 | 1.1 | 0.016 | 51.5 | 4.0 |
| 5086 | H34 | All | All | 28 | 28 | 60.1 | 1.1 | 0.016 | 60.1 | 1.1 | 0.016 | 60.1 | 4.0 |
| 5086 | H112 | All | All | 17 | 17 | 36.6 | 1.1 | 0.016 | 36.6 | 1.1 | 0.016 | 36.6 | 4.0 |
| 5086 | H116, H32, H321 | All | All | 24 | 24 | 51.5 | 1.1 | 0.016 | 51.5 | 1.1 | 0.016 | 51.5 | 4.0 |
| 5454 | O | All | All | 15 | 15 | 32.3 | 1.1 | 0.016 | 32.3 | 1.1 | 0.016 | 32.3 | 4.0 |
| 5454 | H32 | All | All | 21 | 21 | 45.1 | 1.1 | 0.016 | 45.1 | 1.1 | 0.016 | 45.1 | 4.0 |
| 5454 | H34 | All | All | 26 | 26 | 55.8 | 1.1 | 0.016 | 55.8 | 1.1 | 0.016 | 55.8 | 4.0 |
| 5454 | H112 | All | All | 15 | 15 | 32.3 | 1.1 | 0.016 | 32.3 | 1.1 | 0.016 | 32.3 | 4.0 |
| 5454 | H311 | All | All | 15 | 15 | 32.3 | 1.1 | 0.016 | 32.3 | 1.1 | 0.016 | 32.3 | 4.0 |

# Table 1-1 (continued)
## BUCKLING CONSTANTS (UNWELDED)

| Alloy | Temper | Specification Product | Thickness Inches From | $F_{cy}$ ksi | $F_{cy}$ ksi | $C_y$ | $B_y$ ksi | $D_y$ | $C_e$ | $B_e$ ksi | $D_e$ | $C_t$ | $G$ |
|-------|--------|---------------------|---------------------|--------------|--------------|-------|-----------|-------|-------|-----------|-------|-------|-----|
| 5456 | O | All | All | 19 | 19 | 40.9 | 1.1 | 0.016 | 40.9 | 1.1 | 0.016 | 40.9 | 4.0 |
| 5456 | H321 | All | All | 32 | 32 | 68.7 | 1.1 | 0.016 | 68.7 | 1.1 | 0.016 | 68.7 | 4.0 |
| 5456 | H112 | All | All | 19 | 19 | 40.9 | 1.1 | 0.016 | 40.9 | 1.1 | 0.016 | 40.9 | 4.0 |
| 5456 | H116, H32, H321 | All | All | 32 | 32 | 68.7 | 1.1 | 0.016 | 68.7 | 1.1 | 0.016 | 68.7 | 4.0 |
| 6005A | T61 | All | All | 35 | 35 | 75.1 | 1.1 | 0.016 | 75.1 | 1.1 | 0.016 | 75.1 | 4.0 |
| 6061 | O | All | All | 8 | 8 | 17.5 | 1.1 | 0.016 | 17.5 | 1.1 | 0.016 | 17.5 | 4.0 |
| 6061 | T4, T4510, T4511 | All | All | 22 | 22 | 47.2 | 1.1 | 0.016 | 47.2 | 1.1 | 0.016 | 47.2 | 4.0 |
| 6061 | T6, T6510, T6511 | All | All | 35 | 35 | 75.1 | 1.1 | 0.016 | 75.1 | 1.1 | 0.016 | 75.1 | 4.0 |
| 6063 | T1 | All | All | 10 | 10 | 21.5 | 1.1 | 0.016 | 21.5 | 1.1 | 0.016 | 21.5 | 4.0 |
| 6063 | T4 | All | All | 12 | 12 | 25.9 | 1.1 | 0.016 | 25.9 | 1.1 | 0.016 | 25.9 | 4.0 |
| 6063 | T5 | All | All | 16 | 16 | 34.5 | 1.1 | 0.016 | 34.5 | 1.1 | 0.016 | 34.5 | 4.0 |
| 6063 | T52 | All | All | 19 | 19 | 40.9 | 1.1 | 0.016 | 40.9 | 1.1 | 0.016 | 40.9 | 4.0 |
| 6063 | T6 | All | All | 25 | 25 | 53.7 | 1.1 | 0.016 | 53.7 | 1.1 | 0.016 | 53.7 | 4.0 |
| 6063 | T832 | All | All | 29 | 29 | 62.3 | 1.1 | 0.016 | 62.3 | 1.1 | 0.016 | 62.3 | 4.0 |
| 6082 | T4 | All | All | 25 | 25 | 53.7 | 1.1 | 0.016 | 53.7 | 1.1 | 0.016 | 53.7 | 4.0 |
| 6082 | T6, T6510, T6511 | All | All | 37 | 37 | 79.4 | 1.1 | 0.016 | 79.4 | 1.1 | 0.016 | 79.4 | 4.0 |
| 6101 | T6, T61 | All | All | 24 | 24 | 51.5 | 1.1 | 0.016 | 51.5 | 1.1 | 0.016 | 51.5 | 4.0 |
| 6105 | T1 | All | All | 19 | 19 | 40.9 | 1.1 | 0.016 | 40.9 | 1.1 | 0.016 | 40.9 | 4.0 |
| 6105 | T5 | All | All | 35 | 35 | 75.1 | 1.1 | 0.016 | 75.1 | 1.1 | 0.016 | 75.1 | 4.0 |
| 6351 | T1 | All | All | 16 | 16 | 34.5 | 1.1 | 0.016 | 34.5 | 1.1 | 0.016 | 34.5 | 4.0 |
| 6351 | T4 | All | All | 22 | 22 | 47.2 | 1.1 | 0.016 | 47.2 | 1.1 | 0.016 | 47.2 | 4.0 |
| 6351 | T5 | All | All | 35 | 35 | 75.1 | 1.1 | 0.016 | 75.1 | 1.1 | 0.016 | 75.1 | 4.0 |
| 6351 | T6 | All | All | 35 | 35 | 75.1 | 1.1 | 0.016 | 75.1 | 1.1 | 0.016 | 75.1 | 4.0 |
| 6463 | T1 | All | All | 10 | 10 | 21.5 | 1.1 | 0.016 | 21.5 | 1.1 | 0.016 | 21.5 | 4.0 |
| 6463 | T5 | All | All | 16 | 16 | 34.5 | 1.1 | 0.016 | 34.5 | 1.1 | 0.016 | 34.5 | 4.0 |
| 6463 | T6 | All | All | 25 | 25 | 53.7 | 1.1 | 0.016 | 53.7 | 1.1 | 0.016 | 53.7 | 4.0 |
| 7005 | T53 | All | All | 41 | 41 | 88.0 | 1.1 | 0.016 | 88.0 | 1.1 | 0.016 | 88.0 | 4.0 |

# Table 1-1
## BUCKLING CONSTANTS (UNWELDED)

| Alloy | Temper | ASTM Specification Product | Thickness Inches From | $F_{cy}$ ksi | $F_{cy}$ ksi | $C_y$ | $B_y$ ksi | $D_y$ | $C_e$ | $B_e$ ksi | $D_e$ | $C_t$ | $G$ |
|-------|--------|---------------------------|---------------------|--------------|--------------|-------|-----------|-------|-------|-----------|-------|-------|-----|
| 6061 | T6 | B221, extrusion | - | 25 | 25 | 22.6 | 27.6 | 0.045 | 22.6 | 27.6 | 0.045 | 22.6 | 4.0 |
| 6063 | T6 | B221, extrusion | - | 25 | 25 | 22.6 | 27.6 | 0.045 | 22.6 | 27.6 | 0.045 | 22.6 | 4.0 |
| 6063 | T832 | B221, pipe & tube | 1.000 | 17 | 17 | 16.5 | 8.7 | 0.031 | 16.5 | 8.7 | 0.031 | 22.1 | 4.0 |
| 6063 | T832 | B221, drawn tube | 0.299 | 17 | 17 | 16.5 | 8.7 | 0.031 | 16.5 | 8.7 | 0.031 | 22.1 | 4.0 |
| 6066 | T6510, T6511, B221, extrusion | - | 25 | 25 | 22.6 | 27.6 | 0.045 | 22.6 | 27.6 | 0.045 | 22.6 | 4.0 |
| 6070 | T6 | B221, extrusion | - | 16 | 16 | 15.5 | 18.0 | 0.093 | 28.9 | 21.3 | 0.120 | 10.7 | 63.4 |
| 6082 | T6511 | B221, extrusion | All | - | 45 | 45 | 43.8 | 51.4 | 0.056 | 43.8 | 51.4 | 0.056 | 43.8 | 4.0 |
| 6082 | T6511 | B221, extrusion | - | 50 | 50 | 48.6 | 59.1 | 0.066 | 48.6 | 59.1 | 0.066 | 48.6 | 4.0 |
| 6105 | T5 | B221, extrusion | - | 45 | 45 | 43.8 | 51.4 | 0.056 | 43.8 | 51.4 | 0.056 | 43.8 | 4.0 |
| 6351 | T5 | B221, extrusion | 1.000 | 38 | 38 | 37.0 | 42.9 | 0.048 | 37.0 | 42.9 | 0.048 | 37.0 | 4.0 |
| 6351 | T5 | B221, extrusion | - | 38 | 38 | 37.0 | 42.9 | 0.048 | 37.0 | 42.9 | 0.048 | 37.0 | 4.0 |
| 6351 | T5 | B221, extrusion | 0.749 | 42 | 42 | 40.9 | 47.8 | 0.049 | 40.9 | 47.8 | 0.049 | 40.9 | 4.0 |
| 6351 | T5 | B221, extrusion | 0.749 | 37 | 37 | 36.0 | 41.7 | 0.048 | 36.0 | 41.7 | 0.048 | 36.0 | 4.0 |
| 6351 | T6 | B221, extrusion | - | 35 | 35 | 34.1 | 39.5 | 0.047 | 34.1 | 39.5 | 0.047 | 34.1 | 4.0 |
| 6463 | T6 | B221, extrusion | 0.25 | 25 | 25 | 24.4 | 28.3 | 0.046 | 24.4 | 28.3 | 0.046 | 24.4 | 4.0 |
| 6463 | T6 | B221, extrusion | 0.50 | 25 | 25 | 24.4 | 28.3 | 0.046 | 24.4 | 28.3 | 0.046 | 24.4 | 4.0 |
| 6463 | T6 | B221, extrusion | 0.750 | 30 | 30 | 29.2 | 34.0 | 0.046 | 29.2 | 34.0 | 0.046 | 29.2 | 4.0 |
| 7005 | T53 | B221, extrusion | 0.25 | 44 | 44 | 42.8 | 50.2 | 0.053 | 42.8 | 50.2 | 0.053 | 42.8 | 4.0 |

# Table 1-2 (continued)
## BUCKLING CONSTANTS (WELDED)

| Alloy | Temper | ASTM Specification Product | Thickness Inches From | $F_{cy}$ ksi | $F_{cy}$ ksi | $C_y$ | $B_y$ ksi | $D_y$ | $C_e$ | $B_e$ ksi | $D_e$ | $C_t$ | $G$ |
|-------|--------|---------------------------|---------------------|--------------|--------------|-------|-----------|-------|-------|-----------|-------|-------|-----|
| 6063 | T6 | B429, pipe & tube | 1.000 | 17 | 17 | 17.5 | 8.7 | 0.031 | 16.5 | 8.7 | 0.031 | 22.1 | 4.0 |
| 6063 | T832 | B210, drawn tube | 0.299 | 17 | 17 | 17.5 | 8.7 | 0.031 | 16.5 | 8.7 | 0.031 | 22.1 | 4.0 |
| 6066 | T6510, T6511, B221, extrusion | - | - | - | - | - | - | - | - | - | - | - | - |
| 6070 | T6 | B221, extrusion | - | 16 | 16 | 18.0 | 18.0 | 0.093 | 28.9 | 21.3 | 0.120 | 10.7 | 63.4 |
| 6082 | T6511 | B221, extrusion | All | - | 45 | 45 | 51.4 | 51.4 | 0.056 | 43.8 | 51.4 | 0.056 | 43.8 | 4.0 |
| 6082 | T6511 | B221, extrusion | - | 50 | 50 | 59.1 | 59.1 | 0.066 | 48.6 | 59.1 | 0.066 | 48.6 | 4.0 |
| 6105 | T5 | B221, extrusion | - | 38 | 38 | 42.9 | 42.9 | 0.048 | 37.0 | 42.9 | 0.048 | 37.0 | 4.0 |
| 6351 | T5 | B221, extrusion | 1.000 | 35 | 35 | 39.5 | 39.5 | 0.047 | 34.1 | 39.5 | 0.047 | 34.1 | 4.0 |
| 6351 | T5 | B221, extrusion | - | 35 | 35 | 39.5 | 39.5 | 0.047 | 34.1 | 39.5 | 0.047 | 34.1 | 4.0 |
| 6351 | T5 | B221, extrusion | 0.749 | 37 | 37 | 41.7 | 41.7 | 0.048 | 36.0 | 41.7 | 0.048 | 36.0 | 4.0 |
| 6351 | T5 | B221, extrusion | 0.749 | 35 | 35 | 39.5 | 39.5 | 0.047 | 34.1 | 39.5 | 0.047 | 34.1 | 4.0 |
| 6351 | T6 | B221, extrusion | - | 35 | 35 | 39.5 | 39.5 | 0.047 | 34.1 | 39.5 | 0.047 | 34.1 | 4.0 |
| 6463 | T6 | B221, extrusion | 0.25 | 25 | 25 | 28.3 | 28.3 | 0.046 | 24.4 | 28.3 | 0.046 | 24.4 | 4.0 |
| 6463 | T6 | B221, extrusion | 0.50 | 25 | 25 | 28.3 | 28.3 | 0.046 | 24.4 | 28.3 | 0.046 | 24.4 | 4.0 |
| 6463 | T6 | B221, extrusion | 0.750 | 30 | 30 | 34.0 | 34.0 | 0.046 | 29.2 | 34.0 | 0.046 | 29.2 | 4.0 |
| 7005 | T53 | B221, extrusion | 0.25 | 44 | 44 | 50.2 | 50.2 | 0.053 | 42.8 | 50.2 | 0.053 | 42.8 | 4.0 |

# Table 1-2 (continued)
## BUCKLING CONSTANTS (WELDED)

| Alloy | Temper | ASTM Specification Product | Thickness Inches From | $F_{cy}$ ksi | $F_{cy}$ ksi | $C_y$ | $B_y$ ksi | $D_y$ | $C_e$ | $B_e$ ksi | $D_e$ | $C_t$ | $G$ |
|-------|--------|---------------------------|---------------------|--------------|--------------|-------|-----------|-------|-------|-----------|-------|-------|-----|
| 3003 | O | All | All | 5 | 5 | 11.4 | 1.1 | 0.016 | 11.4 | 1.1 | 0.016 | 11.4 | 4.0 |
| 3003 | H12 | All | All | 8 | 8 | 17.5 | 1.1 | 0.016 | 17.5 | 1.1 | 0.016 | 17.5 | 4.0 |
| 3003 | H14 | All | All | 10 | 10 | 21.5 | 1.1 | 0.016 | 21.5 | 1.1 | 0.016 | 21.5 | 4.0 |
| 3003 | H16 | All | All | 12 | 12 | 25.9 | 1.1 | 0.016 | 25.9 | 1.1 | 0.016 | 25.9 | 4.0 |
| 3003 | H18 | All | All | 14 | 14 | 30.2 | 1.1 | 0.016 | 30.2 | 1.1 | 0.016 | 30.2 | 4.0 |
| 3004 | O | All | All | 10 | 10 | 21.5 | 1.1 | 0.016 | 21.5 | 1.1 | 0.016 | 21.5 | 4.0 |
| 3004 | H32 | All | All | 13 | 13 | 28.0 | 1.1 | 0.016 | 28.0 | 1.1 | 0.016 | 28.0 | 4.0 |
| 3004 | H34 | All | All | 15 | 15 | 32.3 | 1.1 | 0.016 | 32.3 | 1.1 | 0.016 | 32.3 | 4.0 |
| 3004 | H36 | All | All | 18 | 18 | 38.7 | 1.1 | 0.016 | 38.7 | 1.1 | 0.016 | 38.7 | 4.0 |
| 3004 | H38 | All | All | 20 | 20 | 43.0 | 1.1 | 0.016 | 43.0 | 1.1 | 0.016 | 43.0 | 4.0 |
| 5005 | O | All | All | 8 | 8 | 17.5 | 1.1 | 0.016 | 17.5 | 1.1 | 0.016 | 17.5 | 4.0 |
| 5005 | H12 | All | All | 10 | 10 | 21.5 | 1.1 | 0.016 | 21.5 | 1.1 | 0.016 | 21.5 | 4.0 |
| 5005 | H14 | All | All | 11 | 11 | 23.8 | 1.1 | 0.016 | 23.8 | 1.1 | 0.016 | 23.8 | 4.0 |
| 5005 | H16 | All | All | 13 | 13 | 28.0 | 1.1 | 0.016 | 28.0 | 1.1 | 0.016 | 28.0 | 4.0 |
| 5005 | H18 | All | All | 15 | 15 | 32.3 | 1.1 | 0.016 | 32.3 | 1.1 | 0.016 | 32.3 | 4.0 |
| 5005 | H32 | All | All | 10 | 10 | 21.5 | 1.1 | 0.016 | 21.5 | 1.1 | 0.016 | 21.5 | 4.0 |
| 5005 | H34 | All | All | 11 | 11 | 23.8 | 1.1 | 0.016 | 23.8 | 1.1 | 0.016 | 23.8 | 4.0 |
| 5005 | H36 | All | All | 13 | 13 | 28.0 | 1.1 | 0.016 | 28.0 | 1.1 | 0.016 | 28.0 | 4.0 |
| 5005 | H38 | All | All | 15 | 15 | 32.3 | 1.1 | 0.016 | 32.3 | 1.1 | 0.016 | 32.3 | 4.0 |
| 5050 | O | All | All | 10 | 10 | 21.5 | 1.1 | 0.016 | 21.5 | 1.1 | 0.016 | 21.5 | 4.0 |
| 5050 | H32 | All | All | 12 | 12 | 25.9 | 1.1 | 0.016 | 25.9 | 1.1 | 0.016 | 25.9 | 4.0 |
| 5050 | H34 | All | All | 13 | 13 | 28.0 | 1.1 | 0.016 | 28.0 | 1.1 | 0.016 | 28.0 | 4.0 |
| 5050 | H36 | All | All | 15 | 15 | 32.3 | 1.1 | 0.016 | 32.3 | 1.1 | 0.016 | 32.3 | 4.0 |
| 5050 | H38 | All | All | 17 | 17 | 36.6 | 1.1 | 0.016 | 36.6 | 1.1 | 0.016 | 36.6 | 4.0 |

# Table 1-2 (continued)
## BUCKLING CONSTANTS (WELDED)

| Alloy | Temper | ASTM Specification Product | Thickness Inches From | $F_{cy}$ ksi | $F_{cy}$ ksi | $C_y$ | $B_y$ ksi | $D_y$ | $C_e$ | $B_e$ ksi | $D_e$ | $C_t$ | $G$ |
|-------|--------|---------------------------|---------------------|--------------|--------------|-------|-----------|-------|-------|-----------|-------|-------|-----|
| 5052 | O | All | All | 13 | 13 | 28.0 | 1.1 | 0.016 | 28.0 | 1.1 | 0.016 | 28.0 | 4.0 |
| 5052 | H32 | All | All | 16 | 16 | 34.5 | 1.1 | 0.016 | 34.5 | 1.1 | 0.016 | 34.5 | 4.0 |
| 5052 | H34 | All | All | 19 | 19 | 40.9 | 1.1 | 0.016 | 40.9 | 1.1 | 0.016 | 40.9 | 4.0 |
| 5052 | H36 | All | All | 22 | 22 | 47.2 | 1.1 | 0.016 | 47.2 | 1.1 | 0.016 | 47.2 | 4.0 |
| 5052 | H38 | All | All | 24 | 24 | 51.5 | 1.1 | 0.016 | 51.5 | 1.1 | 0.016 | 51.5 | 4.0 |
| 5083 | O | All | All | 16 | 16 | 34.5 | 1.1 | 0.016 | 34.5 | 1.1 | 0.016 | 34.5 | 4.0 |
| 5083 | H111 | All | All | 16 | 16 | 34.5 | 1.1 | 0.016 | 34.5 | 1.1 | 0.016 | 34.5 | 4.0 |
| 5083 | H116, H321 | All | All | 24 | 24 | 51.5 | 1.1 | 0.016 | 51.5 | 1.1 | 0.016 | 51.5 | 4.0 |
| 5086 | O | All | All | 14 | 14 | 30.2 | 1.1 | 0.016 | 30.2 | 1.1 | 0.016 | 30.2 | 4.0 |
| 5086 | H111 | All | All | 14 | 14 | 30.2 | 1.1 | 0.016 | 30.2 | 1.1 | 0.016 | 30.2 | 4.0 |
| 5086 | H112 | All | All | 14 | 14 | 30.2 | 1.1 | 0.016 | 30.2 | 1.1 | 0.016 | 30.2 | 4.0 |
| 5086 | H116, H32, H321 | All | All | 19 | 19 | 40.9 | 1.1 | 0.016 | 40.9 | 1.1 | 0.016 | 40.9 | 4.0 |
| 5454 | O | All | All | 15 | 15 | 32.3 | 1.1 | 0.016 | 32.3 | 1.1 | 0.016 | 32.3 | 4.0 |
| 5454 | H111 | All | All | 15 | 15 | 32.3 | 1.1 | 0.016 | 32.3 | 1.1 | 0.016 | 32.3 | 4.0 |
| 5454 | H112 | All | All | 15 | 15 | 32.3 | 1.1 | 0.016 | 32.3 | 1.1 | 0.016 | 32.3 | 4.0 |
| 5454 | H311, H32 | All | All | 19 | 19 | 40.9 | 1.1 | 0.016 | 40.9 | 1.1 | 0.016 | 40.9 | 4.0 |
| 5456 | O | All | All | 16 | 16 | 34.5 | 1.1 | 0.016 | 34.5 | 1.1 | 0.016 | 34.5 | 4.0 |
| 5456 | H111 | All | All | 16 | 16 | 34.5 | 1.1 | 0.016 | 34.5 | 1.1 | 0.016 | 34.5 | 4.0 |
| 5456 | H112 | All | All | 16 | 16 | 34.5 | 1.1 | 0.016 | 34.5 | 1.1 | 0.016 | 34.5 | 4.0 |
| 5456 | H116, H32, H321 | All | All | 25 | 25 | 53.7 | 1.1 | 0.016 | 53.7 | 1.1 | 0.016 | 53.7 | 4.0 |
| 6005A | T61 | All | All | 28 | 28 | 60.1 | 1.1 | 0.016 | 60.1 | 1.1 | 0.016 | 60.1 | 4.0 |
| 6061 | O | All | All | 8 | 8 | 17.5 | 1.1 | 0.016 | 17.5 | 1.1 | 0.016 | 17.5 | 4.0 |
| 6061 | T4, T4510, T4511 | All | All | 16 | 16 | 34.5 | 1.1 | 0.016 | 34.5 | 1.1 | 0.016 | 34.5 | 4.0 |
| 6061 | T6, T6510, T6511 | All | All | 24 | 24 | 51.5 | 1.1 | 0.016 | 51.5 | 1.1 | 0.016 | 51.5 | 4.0 |

# Table 1-2 (continued)
## BUCKLING CONSTANTS (WELDED)

| Alloy | Temper | ASTM Specification Product | Thickness Inches From | $F_{cy}$ ksi | $F_{cy}$ ksi | $C_y$ | $B_y$ ksi | $D_y$ | $C_e$ | $B_e$ ksi | $D_e$ | $C_t$ | $G$ |
|-------|--------|---------------------------|---------------------|--------------|--------------|-------|-----------|-------|-------|-----------|-------|-------|-----|
| 6063 | T1 | All | All | 8 | 8 | 17.5 | 1.1 | 0.016 | 17.5 | 1.1 | 0.016 | 17.5 | 4.0 |
| 6063 | T4 | All | All | 10 | 10 | 21.5 | 1.1 | 0.016 | 21.5 | 1.1 | 0.016 | 21.5 | 4.0 |
| 6063 | T5 | All | All | 12 | 12 | 25.9 | 1.1 | 0.016 | 25.9 | 1.1 | 0.016 | 25.9 | 4.0 |
| 6063 | T52 | All | All | 14 | 14 | 30.2 | 1.1 | 0.016 | 30.2 | 1.1 | 0.016 | 30.2 | 4.0 |
| 6063 | T6 | All | All | 17 | 17 | 36.6 | 1.1 | 0.016 | 36.6 | 1.1 | 0.016 | 36.6 | 4.0 |
| 6063 | T832 | All | All | 20 | 20 | 43.0 | 1.1 | 0.016 | 43.0 | 1.1 | 0.016 | 43.0 | 4.0 |
| 6082 | T4 | All | All | 18 | 18 | 38.7 | 1.1 | 0.016 | 38.7 | 1.1 | 0.016 | 38.7 | 4.0 |
| 6082 | T6, T6510, T6511 | All | All | 26 | 26 | 55.8 | 1.1 | 0.016 | 55.8 | 1.1 | 0.016 | 55.8 | 4.0 |
| 6101 | T6, T61 | All | All | 17 | 17 | 36.6 | 1.1 | 0.016 | 36.6 | 1.1 | 0.016 | 36.6 | 4.0 |
| 6105 | T1 | All | All | 14 | 14 | 30.2 | 1.1 | 0.016 | 30.2 | 1.1 | 0.016 | 30.2 | 4.0 |
| 6105 | T5 | All | All | 25 | 25 | 53.7 | 1.1 | 0.016 | 53.7 | 1.1 | 0.016 | 53.7 | 4.0 |
| 6351 | T1 | All | All | 12 | 12 | 25.9 | 1.1 | 0.016 | 25.9 | 1.1 | 0.016 | 25.9 | 4.0 |
| 6351 | T4 | All | All | 16 | 16 | 34.5 | 1.1 | 0.016 | 34.5 | 1.1 | 0.016 | 34.5 | 4.0 |
| 6351 | T5 | All | All | 25 | 25 | 53.7 | 1.1 | 0.016 | 53.7 | 1.1 | 0.016 | 53.7 | 4.0 |
| 6351 | T6 | All | All | 24 | 24 | 51.5 | 1.1 | 0.016 | 51.5 | 1.1 | 0.016 | 51.5 | 4.0 |
| 6463 | T1 | All | All | 8 | 8 | 17.5 | 1.1 | 0.016 | 17.5 | 1.1 | 0.016 | 17.5 | 4.0 |
| 6463 | T5 | All | All | 12 | 12 | 25.9 | 1.1 | 0.016 | 25.9 | 1.1 | 0.016 | 25.9 | 4.0 |
| 6463 | T6 | All | All | 17 | 17 | 36.6 | 1.1 | 0.016 | 36.6 | 1.1 | 0.016 | 36.6 | 4.0 |
| 7005 | T53 | All | All | 32 | 32 | 68.7 | 1.1 | 0.016 | 68.7 | 1.1 | 0.016 | 68.7 | 4.0 |

# Table 1-2
## BUCKLING CONSTANTS (WELDED)

| Alloy | Temper | ASTM Specification Product | Thickness Inches From | $F_{cy}$ ksi | $F_{cy}$ ksi | $C_y$ | $B_y$ ksi | $D_y$ | $C_e$ | $B_e$ ksi | $D_e$ | $C_t$ | $G$ |
|-------|--------|---------------------------|---------------------|--------------|--------------|-------|-----------|-------|-------|-----------|-------|-------|-----|
| 6063 | T6 | B429, pipe & tube | 1.000 | 17 | 17 | 22.1 | 6.1 | 0.018 | 22.1 | 6.1 | 0.018 | 22.1 | 4.0 |
| 6063 | T832 | B210, drawn tube | 0.299 | 17 | 17 | 22.1 | 6.1 | 0.018 | 22.1 | 6.1 | 0.018 | 22.1 | 4.0 |
| 6063 | T6510, T6511, B221, extrusion | - | - | - | - | - | - | - | - | - | - | - | - |
| 6070 | T6 | B221, extrusion | - | 16 | 16 | 18.0 | 18.0 | 0.093 | 28.9 | 21.3 | 0.120 | 10.7 | 63.4 |
| 6082 | T6511 | B221, extrusion | All | - | - | - | - | - | - | - | - | - | - |
| 6082 | T6511 | B221, extrusion | - | - | - | - | - | - | - | - | - | - | - |
| 6351 | T5 | B221, extrusion | 1.000 | 15 | 15 | 19.8 | 16.8 | 0.084 | 19.8 | 16.8 | 0.084 | 19.8 | 15.78 |
| 6351 | T5 | B221, extrusion | - | 15 | 15 | 19.8 | 16.8 | 0.084 | 19.8 | 16.8 | 0.084 | 19.8 | 15.78 |
| 6351 | T5 | B221, extrusion | 0.749 | 24 | 24 | 29.2 | 29.2 | 0.104 | 29.2 | 29.2 | 0.104 | 29.2 | 15.78 |
| 6351 | T5 | B221, extrusion | 0.749 | 15 | 15 | 19.8 | 16.8 | 0.084 | 19.8 | 16.8 | 0.084 | 19.8 | 15.78 |
| 6351 | T6 | B221, extrusion | - | 15 | 15 | 19.8 | 16.8 | 0.084 | 19.8 | 16.8 | 0.084 | 19.8 | 15.78 |
| 6463 | T6 | B221, extrusion | 0.25 | 24 | 24 | 29.2 | 29.2 | 0.104 | 29.2 | 29.2 | 0.104 | 29.2 | 15.78 |
| 7005 | T53 | B221, extrusion | 0.25 | 40 | 40 | 47.7 | 44.1 | 0.357 | 62.4 | 47.7 | 0.109 | 12.22 | - |

# Table 1-3
## RESISTANCE AND SAFETY FACTORS IN THE *SPECIFICATION FOR ALUMINUM STRUCTURES*

| Limit State | $\phi$ building | $\Omega$ building | Specification Section |
|------------|-----------------|-------------------|--------------------|
| **Members:** | | | |
| axial tension: rupture | 0.75 | 1.95 | D.1 |
| axial tension: yield | 0.90 | 1.65 | D.1 |
| axial compression | 0.90 | 1.65 | E.1 |
| flexure: rupture | 0.75 | 1.95 | F.1 |
| flexure: other limit states | 0.90 | 1.65 | F.1 |
| shear: rupture | 0.75 | 1.95 | G.1 |
| shear: other limit states | 0.90 | 1.65 | G.1 |
| torsion: rupture | 0.75 | 1.95 | H.2 |
| torsion: other limit states | 0.90 | 1.65 | H.2 |
| **Connections:** | | | |
| welds | 0.75 | 1.95 | J.2 |
| bolt tension | 0.65 | 2.34 | J.3.4 |
| bolt bearing; rivet bearing | 0.75 | 1.95 | J.3.6, J.4.6 |
