Repository: gogohkm/Drawing_Engine

## Overview

This skill provides comprehensive access to the ADM 2020 specification, commentary, design guides, and examples for structural aluminum design. It includes aluminum-specific considerations such as:

- **Heat-Affected Zone (HAZ)** strength reduction in welded members (20-60% capacity loss)
- **Alloy and temper** selection with property lookup
- **Buckling constants** that vary by alloy (unlike steel)
- **Temperature limits** for heat-treatable alloys
- **ASD-only design method** (LRFD not used in aluminum)

---

File: .claude/skills/adm-aluminum-design/data/reference-data/Part_IV_Material_Properties.md (part 3 of 3)
| Minimum tensile strength in annealed temper | Increase in tensile strength to HX8 temper |
|---------------------------------------------|-------------------------------------------|
| up to 6 | 8 |
| 2219-T6 | 1.60~25.00 | 380 | 240 | 6 | 5 | 205 |
| 6053-T61 | 1.60~25.00 | 205 | 135 | 14 | 12 | 135 |
| 6061-T6 | 1.60~25.00 | 290 | 240 | 10 | 9 | 170 |
| 7050-T7 | 1.60~25.00 | 485 | 400 | 10 | 9 | 270 |
| 7075-T6 | 1.60~25.00 | 530 | 455 | 7 | 6 | 290 |
| 7075-T73 | 1.60~25.00 | 470 | 385 | 10 | 9 | 280 |

① Rivet and cold heading wire and rod, and the fasteners produced from it, shall upon proper heat treatment (T4 and T42 tempers) or heat treatment and aging (T6, T61, T7 and T73 tempers) be capable of developing the properties presented in Table 10.4. Tensile tests are preferred for the rivet and cold heading wire and rod, and shear tests for the fasteners made from it.
② The measurement of elongation and yield strength is not required for wire 3.20 mm and less in thickness or diameter.
③ Elongations in 50 mm apply to rectangular bar up through 12.50 mm thickness from which a standard rectangular tension test specimen is machined. The 5D ($\sqrt{A}$) requirements, where D and A are the diameter and cross-sectional area, respectively, apply to round specimens tested in full section or to standard or proportional round machined tension test specimens.
④ The ultimate shear strength is either a directly measured value or a derived value calculated from a known relationship with the ultimate tensile strength.

# Table 3
# TYPICAL PHYSICAL PROPERTIES - THERMAL AND ELECTRICAL①

The following typical properties are not guaranteed, since in most cases they are averages for various sizes, product forms and methods of manufacture and may not be exactly representative of any particular product or size.

These data are intended only as a basis for comparing alloys and properties and should not be specified as engineering requirements or used for design purposes.

| Alloy | Average① Coefficient of Thermal Expansion<br/>68 to 212°F per °F | Melting Range② ③ Approx.<br/>°F | Temper | Thermal Conductivity at 77°F | Electrical Conductivity at 68°F Percent of International Annealed Copper Standard | | Electrical Resistivity at 68°F |
|-------|------------------------------------------------------------------|--------------------------------|---------|----------------------------|-----------------------------------------------------------------------------------|---|-------------------------------|
| | | | | English Units④ | Equal Volume | Equal Weight | Ohm-Cir. Mil/Foot |
| 1060 | 13.1 | 1195~1215 | O<br/>H18 | 1625<br/>1600 | 62<br/>61 | 204<br/>201 | 17<br/>17 |
| 1100 | 13.1 | 1190~1215 | O<br/>H18 | 1540<br/>1510 | 59<br/>57 | 194<br/>187 | 18<br/>18 |
| 1350<br/>2011 | 13.2<br/>12.7 | 1195~1215<br/>1005~1190④ | All<br/>T3 | 1625<br/>1050 | 62<br/>39 | 204<br/>123 | 17<br/>27 |
| | | | T8 | 1190 | 45 | 142 | 23 |
| 2014 | 12.8 | 945~1180④ | O<br/>T4<br/>T6 | 1340<br/>930<br/>1070 | 50<br/>34<br/>40 | 159<br/>108<br/>127 | 21<br/>31<br/>26 |
| 2017 | 13.1 | 955~1185④ | O<br/>T4 | 1340<br/>930 | 50<br/>34 | 159<br/>108 | 21<br/>31 |
| 2018 | 12.4 | 945~1180④ | T61 | 1070 | 40 | 127 | 26 |
| 2024 | 12.9 | 935~1180④ | O<br/>T3, T4, T361<br/>T6, T81, T861 | 1340<br/>840<br/>1050 | 50<br/>30<br/>38 | 160<br/>96<br/>122 | 21<br/>35<br/>27 |
| 2025 | 12.6 | 970~1185④ | T6 | 1070 | 40 | 128 | 26 |
| 2036 | 13.0 | 1030~1200④ | T4 | 1100 | 41 | 135 | 25 |
| 2117 | 13.2 | 1030~1200④ | T4 | 1070 | 40 | 130 | 26 |
| 2124 | 12.7 | 935~1180④ | T851 | 1055 | 38 | 122 | 27 |
| 2218 | 12.4 | 940~1175④ | T72 | 1070 | 40 | 126 | 26 |
| 2219 | 12.4 | 1010~1190④ | O<br/>T31, T37<br/>T6, T81, T87 | 1190<br/>780<br/>840 | 44<br/>28<br/>30 | 138<br/>88<br/>94 | 24<br/>37<br/>35 |
| 2618 | 12.4 | 1020~1180 | T6 | 1020 | 37 | 120 | 28 |
| 3003 | 12.9 | 1190~1210 | O<br/>H12<br/>H14<br/>H18 | 1340<br/>1130<br/>1100<br/>1070 | 50<br/>42<br/>41<br/>40 | 163<br/>137<br/>134<br/>130 | 21<br/>25<br/>25<br/>26 |
| 3004 | 13.3 | 1165~1210 | All | 1130 | 42 | 137 | 25 |
| 3105 | 13.1 | 1175~1210 | All | 1190 | 45 | 148 | 23 |
| 4032 | 10.8 | 990~1060④ | O<br/>T6 | 1070<br/>960 | 40<br/>35 | 132<br/>116 | 26<br/>30 |
| 4043 | 12.3 | 1065~1170 | O | 1130 | 42 | 140 | 25 |
| 4045 | 11.7 | 1065~1110 | All | 1190 | 45 | 151 | 23 |
| 4343 | 12.0 | 1070~1135 | All | 1250 | 47 | 158 | 25 |
| 5005 | 13.2 | 1170~1210 | All | 1390 | 52 | 172 | 20 |
| 5050 | 13.2 | 1155~1205 | All | 1340 | 50 | 165 | 21 |
| 5052 | 13.2 | 1125~1200 | All | 960 | 35 | 116 | 30 |
| 5056 | 13.4 | 1055~1180 | O<br/>H38 | 810<br/>750 | 29<br/>27 | 98<br/>91 | 36<br/>38 |

For all numbered footnotes, see page IV-23

# Table 3
# TYPICAL PHYSICAL PROPERTIES - THERMAL AND ELECTRICAL (Continued) ①

The following typical properties are not guaranteed, since in most cases they are averages for various sizes, product forms and methods of manufacture and may not be exactly representative of any particular product or size.

These data are intended only as a basis for comparing alloys and properties and should not be specified as engineering requirements or used for design purposes.

| Alloy | Average① Coefficient of Thermal Expansion<br/>68 to 212°F per °F | Melting Range② ③ Approx.<br/>°F | Temper | Thermal Conductivity at 77°F | Electrical Conductivity at 68°F Percent of International Annealed Copper Standard | | Electrical Resistivity at 68°F |
|-------|------------------------------------------------------------------|--------------------------------|---------|----------------------------|-----------------------------------------------------------------------------------|---|-------------------------------|
| | | | | English Units④ | Equal Volume | Equal Weight | Ohm-Cir. Mil/Foot |
| 5083 | 13.2 | 1095~1180 | O | 810 | 29 | 98 | 36 |
| 5086 | 13.2 | 1085~1185 | All | 870 | 31 | 104 | 33 |
| 5154 | 13.3 | 1100~1190 | All | 870 | 32 | 107 | 32 |
| 5252 | 13.2 | 1100~1200 | All | 890 | 35 | 112 | 30 |
| 5254 | 13.3 | 1100~1190 | All | 870 | 32 | 107 | 32 |
| 5356 | 13.4 | 1060~1175 | O | 810 | 29 | 98 | 36 |
| 5454 | 13.1 | 1115~1195 | O<br/>H38 | 930<br/>930 | 34<br/>34 | 113<br/>113 | 31<br/>31 |
| 5456 | 13.3 | 1055~1180 | O | 810 | 29 | 98 | 36 |
| 5457 | 13.2 | 1165~1210 | All | 1220 | 46 | 153 | 23 |
| 5657 | 13.2 | 1180~1215 | All | 1420 | 54 | 180 | 19 |
| 6005 | 13.0 | 1125~1210④ | T1<br/>T5 | 1260<br/>1310 | 47<br/>49 | 155<br/>161 | 22<br/>21 |
| 6005A | 13.0 | 1110~1200 | T1 | 1220 | 47 | 155 | 22 |
| 6005A | 13.0 | 1110~1200 | T5 | 1340 | 50 | 165 | 21 |
| 6005A | 13.0 | 1110~1200 | T61 | 1310 | 49 | 161 | 21 |
| 6053 | 12.8 | 1070~1205④ | O<br/>T4<br/>T6 | 1190<br/>1070<br/>1130 | 45<br/>40<br/>42 | 148<br/>132<br/>139 | 23<br/>26<br/>25 |
| 6061 | 13.1 | 1080~1205④ | O<br/>T4<br/>T6 | 1250<br/>1070<br/>1160 | 47<br/>40<br/>43 | 155<br/>132<br/>142 | 22<br/>26<br/>24 |
| 6063 | 13.0 | 1140~1210 | O<br/>T1<br/>T4<br/>T5, T83 | 1510<br/>1340<br/>1450<br/>1390 | 58<br/>50<br/>55<br/>53 | 191<br/>165<br/>181<br/>176 | 18<br/>21<br/>19<br/>20 |
| 6066 | 12.9 | 1045~1195④ | O<br/>T6 | 1070<br/>1020 | 40<br/>37 | 132<br/>122 | 26<br/>28 |
| 6070 | . . | 1050~1200④ | T6 | 1190 | 44 | 145 | 24 |
| 6082 | 12.8 | 1070~1200 | T6, T6511 | 1190 | 44 | 145 | 24 |
| 6101 | 13.0 | 1150~1210 | T6<br/>T61<br/>T63<br/>T64<br/>T65 | 1610<br/>1540<br/>1510<br/>1570<br/>1510 | 57<br/>59<br/>58<br/>60<br/>58 | 188<br/>194<br/>191<br/>198<br/>191 | 18<br/>18<br/>18<br/>17<br/>18 |
| 6105 | 13.0 | 1110~1200④ | T1<br/>T5 | 1220<br/>1340 | 46<br/>50 | 151<br/>165 | 23<br/>21 |
| 6151 | 12.9 | 1090~1200④ | O<br/>T4<br/>T6 | 1420<br/>1130<br/>1190 | 54<br/>42<br/>45 | 178<br/>138<br/>148 | 19<br/>25<br/>23 |

For all numbered footnotes, see page IV-25

# Table 3
# TYPICAL PHYSICAL PROPERTIES - THERMAL AND ELECTRICAL (Concluded) ①

The following typical properties are not guaranteed, since in most cases they are averages for various sizes, product forms and methods of manufacture and may not be exactly representative of any particular product or size.

These data are intended only as a basis for comparing alloys and properties and should not be specified as engineering requirements or used for design purposes.

| Alloy | Average① Coefficient of Thermal Expansion<br/>68 to 212°F per °F | Melting Range② ③ Approx.<br/>°F | Temper | Thermal Conductivity at 77°F | Electrical Conductivity at 68°F Percent of International Annealed Copper Standard | | Electrical Resistivity at 68°F |
|-------|------------------------------------------------------------------|--------------------------------|---------|----------------------------|-----------------------------------------------------------------------------------|---|-------------------------------|
| | | | | English Units④ | Equal Volume | Equal Weight | Ohm-Cir. Mil/Foot |
| 6201 | 13.0 | 1125~1210④ | T81 | 1420 | 54 | 180 | 19 |
| 6262 | 13.0 | 1080~1205④ | T9 | 1190 | 44 | 145 | 24 |
| 6351 | 13.0 | 1030~1200 | T6 | 1220 | 46 | 151 | 23 |
| 6360 | 13.0 | 1140~1210 | T5<br/>T6 | 1300<br/>1320 | 52<br/>53 | 172<br/>175 | 20<br/>20 |
| 6463 | 13.0 | 1140~1210④ | T1<br/>T5<br/>T6 | 1340<br/>1450<br/>1390 | 50<br/>55<br/>53 | 165<br/>181<br/>175 | 21<br/>19<br/>20 |
| 6560 | 12.8<br/>12.8 | 1140~1220 | T5<br/>T6 | 1320<br/>1280 | 53<br/>52 | 175<br/>172 | 20<br/>20 |
| 6951 | 13.0 | 1140~1210 | T6 | 1430 | 56 | 186 | 19 |
| 7049 | 13.0 | 890~1175 | T73 | 1070 | 40 | 132 | 26 |
| 7050 | 12.8 | 910~1165 | T74④ | 1090 | 41 | 135 | 25 |
| 7072 | 13.1 | 1185~1215 | O | 1540 | 59 | 193 | 18 |
| 7075 | 13.1 | 890~1175④ | T6 | 900 | 33 | 105 | 31 |
| 7175 | 13.0 | 890~1175④ | T74 | 1080 | 39 | 124 | 26 |
| 7475 | 12.9 | 890~1175 | T61, T651<br/>T7351 | 960<br/>1020 | 35<br/>40 | 116<br/>132 | 30<br/>26 |
| 8017 | 13.1 | 1190~1215 | H12, H22<br/>H212 | 1130<br/>. . | 42<br/>59 | 139<br/>193 | 25<br/>18 |
| 8030 | 13.1 | 1190~1215 | H221 | 1600 | 61 | 200 | 17 |
| 8176 | 13.1 | 1190~1215 | H24 | . . | 61 | 201 | 17 |

① Coefficient to be multiplied by 10⁻⁶. Example: $12.2 \times 10^{-6} = 0.0000122$.
② Melting ranges shown apply to wrought products of ½ inch thickness or greater.
③ Based on typical composition of the indicated alloys.
④ English units = btu/in./ft²/hr/°F.
⑤ Eutectic melting is not eliminated by homogenization.
⑥ Eutectic melting can be completely eliminated by homogenization.

⑦ Homogenization may raise eutectic melting temperature 20-40°F but usually does not eliminate eutectic melting.
⑧ Although not formally registered, the literature and some specifications have used T736 as the designation for this temper.

# Table 3M
## TYPICAL PHYSICAL PROPERTIES - THERMAL AND ELECTRICAL (1)

The following typical properties are not guaranteed, since in most cases they are averages for various sizes, product forms and methods of manufacture and may not be exactly representative of any particular product or size.

These data are intended only as a basis for comparing alloys and tempers and should not be specified as engineering requirements or used for design purposes.

| Alloy | Average(1)<br>Coefficient<br>of Thermal<br>Expansion<br>20 to 100°C<br>x10⁻⁶<br>per °C | Melting<br>Range(2) (3)<br>Approx.<br>°C | Temper | Thermal<br>Conductivity at<br>25°C<br>W/m·K | Electrical Conductivity at 20°F<br>At 20°<br>MS/m (5) |  | Electrical<br>Resistivity<br>at 20°C<br>Ohm·mm²/m |
|-------|-----------------------------------------------------------------------------------------|------------------------------------------|---------|---------------------------------------------|------------------------------------------------------|--|----------------------------------------------------|
|       |                                                                                         |                                          |         |                                             | Equal Volume                                         | Equal Mass |                                                    |
| 1060  | 23.6                                                                                    | 645-655                                  | O<br>H18 | 234<br>230                                  | 36<br>35                                             | 118<br>117 | 0.028<br>0.029                                     |
| 1100  | 23.6                                                                                    | 640-655                                  | O<br>H18 | 222<br>218                                  | 34<br>33                                             | 113<br>108 | 0.029<br>0.030                                     |
| 1350  | 23.6                                                                                    | 645-655                                  | All     | 234                                         | 36                                                   | 118        | 0.028                                              |
| 2011  | 22.9                                                                                    | 540-645 (4)                              | T3<br>T8 | 151<br>172                                  | 23<br>26                                             | 71<br>82   | 0.043<br>0.038                                     |
| 2014  | 23.0                                                                                    | 505-635 (4)                              | O<br>T4<br>T6 | 193<br>134<br>155                           | 29<br>20<br>23                                       | 92<br>63<br>74 | 0.034<br>0.050<br>0.043                            |
| 2017  | 23.6                                                                                    | 510-640 (4)                              | T4      | 193<br>134                                  | 29<br>20                                             | 92<br>63   | 0.034<br>0.050                                     |
| 2018<br>2024 | 22.3<br>23.2                                                                     | 505-640 (3)<br>500-635 (4)               | T61<br>---<br>T3, T4, T361<br>T6, T81, T861 | 155<br>193<br>121<br>151 | 23<br>29<br>17<br>22                                 | 74<br>93<br>56<br>71 | 0.043<br>0.034<br>0.059<br>0.045                   |
| 2025<br>2036 | 22.7<br>23.4                                                                     | 520-640 (4)<br>555-650 (3)               | T6<br>T4 | 155<br>159                                  | 23<br>24                                             | 74<br>78   | 0.043<br>0.042                                     |
| 2117<br>2124<br>2218<br>2219 | 22.9<br>22.9<br>22.3<br>22.3                                         | 550-650 (4)<br>500-635 (4)<br>505-635 (4)<br>545-645 (4) | T4<br>T851<br>T72<br>---<br>T31, T37<br>T6, T81, T87 | 155<br>162<br>155<br>172<br>113<br>147 | 23<br>22<br>23<br>26<br>16<br>17 | 75<br>71<br>73<br>80<br>57<br>58 | 0.043<br>0.045<br>0.043<br>0.038<br>0.062<br>0.059 |
| 2618<br>3003 | 22.3<br>23.2                                                                     | 550-640<br>640-655                       | T6<br>---<br>H12<br>H14<br>H18 | 146<br>193<br>163<br>159<br>155 | 21<br>29<br>24<br>24<br>23 | 70<br>92<br>78<br>78<br>74 | 0.048<br>0.034<br>0.042<br>0.042<br>0.043 |
| 3004  | 23.9                                                                                    | 630-655                                  | All     | 163                                         | 24                                                   | 79         | 0.042                                              |
| 3105  | 23.6                                                                                    | 635-655                                  | All     | 172                                         | 26                                                   | 86         | 0.038                                              |
| 4032  | 19.4                                                                                    | 530-570 (4)                              | O<br>T6 | 155<br>138                                  | 23<br>20                                             | 77<br>67   | 0.043<br>0.050                                     |
| 4043<br>4045 | 22.0<br>21.1                                                                     | 575-630<br>575-600                       | O<br>All | 163<br>171                                  | 24<br>26                                             | 81<br>88   | 0.041<br>0.038                                     |
| 4343  | 21.6                                                                                    | 575-615                                  | All     | 180                                         | 27                                                   | 92         | 0.037                                              |
| 5005<br>5050<br>5052<br>5056 | 23.8<br>23.8<br>23.8<br>24.1                                         | 630-655<br>625-650<br>605-650<br>565-640 | All<br>All<br>All<br>O<br>H38 | 201<br>193<br>138<br>117<br>109 | 30<br>29<br>20<br>17<br>16 | 100<br>96<br>67<br>57<br>53 | 0.033<br>0.034<br>0.050<br>0.059<br>0.062 |
| 5083<br>5086 | 23.8<br>23.8                                                                     | 580-640<br>585-640                       | O<br>All | 117<br>126                                  | 17<br>18                                             | 57<br>60   | 0.059<br>0.056                                     |
| 5154<br>5252<br>5254<br>5356 | 23.9<br>23.8<br>23.9<br>24.1                                         | 590-645<br>605-650<br>590-645<br>575-635 | All<br>All<br>All<br>O | 126<br>138<br>126<br>117 | 19<br>20<br>19<br>17 | 62<br>67<br>62<br>57 | 0.053<br>0.050<br>0.053<br>0.059 |

For all numbered footnotes, see page IV-28

# Table 3M
## TYPICAL PHYSICAL PROPERTIES - THERMAL AND ELECTRICAL (Continued) (1)

The following typical properties are not guaranteed, since in most cases they are averages for various sizes, product forms and methods of manufacture and may not be exactly representative of any particular product or size.

These data are intended only as a basis for comparing alloys and tempers and should not be specified as engineering requirements or used for design purposes.

| Alloy | Average(1)<br>Coefficient<br>of Thermal<br>Expansion<br>20 to 100°C<br>x10⁻⁶<br>per °C | Melting<br>Range(2) (3)<br>Approx.<br>°C | Temper | Thermal<br>Conductivity at<br>25°C<br>W/m·K | Electrical Conductivity at 20°F<br>At 20°<br>MS/m (5) |  | Electrical<br>Resistivity<br>at 20°C<br>Ohm·mm²/m |
|-------|-----------------------------------------------------------------------------------------|------------------------------------------|---------|---------------------------------------------|------------------------------------------------------|--|----------------------------------------------------|
|       |                                                                                         |                                          |         |                                             | Equal Volume                                         | Equal Mass |                                                    |
| 5454  | 23.6                                                                                    | 600-645                                  | O<br>H38 | 134<br>134                                  | 20<br>20                                             | 66<br>66   | 0.050<br>0.050                                     |
| 5456<br>5457<br>5657 | 23.9<br>23.8<br>23.8                                                         | 570-640<br>630-655<br>635-655            | O<br>All<br>All | 117<br>176<br>205                           | 17<br>27<br>31                                       | 57<br>89<br>104 | 0.059<br>0.037<br>0.032                            |
| 6005  | 23.6                                                                                    | 605-655 (4)                              | T1<br>T5 | 180<br>188                                  | 27<br>28                                             | 90<br>93   | 0.037<br>0.036                                     |
| 6005A<br>6005A<br>6005A | 23.6<br>23.6<br>23.6                                                   | 600-650<br>600-650<br>600-650            | T1<br>T5<br>T61 | 176<br>193<br>188                           | 27<br>29<br>28                                       | 90<br>96<br>93 | 0.037<br>0.034<br>0.036                            |
| 6053  | 23.0                                                                                    | 575-650 (4)                              | O<br>T4<br>T6 | 172<br>155<br>167                           | 26<br>23<br>24                                       | 86<br>77<br>81 | 0.038<br>0.042<br>0.041                            |
| 6061  | 23.6                                                                                    | 580-650 (4)                              | O<br>T4<br>T6 | 180<br>155<br>167                           | 27<br>23<br>25                                       | 90<br>77<br>82 | 0.037<br>0.043<br>0.040                            |
| 6063  | 23.4                                                                                    | 615-655                                  | O<br>T1<br>T5<br>T6, T83 | 218<br>193<br>209<br>201                    | 34<br>29<br>32<br>31                                 | 111<br>96<br>105<br>102 | 0.029<br>0.034<br>0.031<br>0.032                   |
| 6066  | 23.2                                                                                    | 560-645 (4)                              | O<br>T6 | 155<br>146                                  | 23<br>21                                             | 77<br>71   | 0.043<br>0.048                                     |
| 6070  | ---                                                                                     | 565-650 (4)                              | T6      | 172                                         | 26                                                   | 84         | 0.038                                              |
| 6082<br>6101 | 23.0<br>23.4                                                                     | 575-650<br>620-655                       | T6, T6511<br>T6<br>T61<br>T63<br>T64<br>T65 | 172<br>218<br>222<br>218<br>226<br>218 | 26<br>33<br>34<br>34<br>35<br>34 | 84<br>109<br>113<br>111<br>115<br>111 | 0.040<br>0.030<br>0.029<br>0.029<br>0.029<br>0.029 |
| 6105  | 23.4                                                                                    | 600-650 (4)                              | T1<br>T5 | 176<br>193                                  | 27<br>29                                             | 88<br>96   | 0.037<br>0.034                                     |
| 6151  | 23.2                                                                                    | 590-650 (4)                              | O<br>T4<br>T6 | 205<br>163<br>172                           | 31<br>24<br>26                                       | 103<br>80<br>86 | 0.032<br>0.042<br>0.038                            |
| 6201<br>6262<br>6351<br>6360 | 23.4<br>23.4<br>23.6<br>23.4                                         | 610-655 (4)<br>580-650 (4)<br>555-650b<br>615-655 | T81<br>T9<br>T6<br>T5<br>T6 | 205<br>172<br>176<br>187<br>189 | 31<br>26<br>27<br>30<br>31 | 104<br>84<br>88<br>100<br>102 | 0.032<br>0.038<br>0.038<br>0.033<br>0.032 |
| 6463  | 23.4                                                                                    | 615-655 (4)                              | T1<br>T5<br>T6 | 193<br>209<br>201                           | 29<br>32<br>31                                       | 96<br>105<br>102 | 0.034<br>0.031<br>0.032                            |
| 6560  | 23.0<br>23.0                                                                            | 615-660                                  | T5<br>T6 | 189<br>187                                  | 31<br>30                                             | 102<br>100 | 0.032<br>0.033                                     |
| 6951  | 23.4                                                                                    | 615-655                                  | O<br>T6 | 213<br>197                                  | 32<br>30                                             | 108<br>100 | 0.031<br>0.033                                     |

For all numbered footnotes, see page IV-28

# Table 3M
## TYPICAL PHYSICAL PROPERTIES - THERMAL AND ELECTRICAL (Concluded) (1)

The following typical properties are not guaranteed, since in most cases they are averages for various sizes, product forms and methods of manufacture and may not be exactly representative of any particular product or size.

These data are intended only as a basis for comparing alloys and tempers and should not be specified as engineering requirements or used for design purposes.

| Alloy | Average(1)<br>Coefficient<br>of Thermal<br>Expansion<br>20 to 100°C<br>x10⁻⁶<br>per °C | Melting<br>Range(2) (3)<br>Approx.<br>°C | Temper | Thermal<br>Conductivity at<br>25°C<br>W/m·K | Electrical Conductivity at 20°F<br>At 20°<br>MS/m (5) |  | Electrical<br>Resistivity<br>at 20°C<br>Ohm·mm²/m |
|-------|-----------------------------------------------------------------------------------------|------------------------------------------|---------|---------------------------------------------|------------------------------------------------------|--|----------------------------------------------------|
|       |                                                                                         |                                          |         |                                             | Equal Volume                                         | Equal Mass |                                                    |
| 7049  | 23.4                                                                                    | 475-635                                  | T73     | 155                                         | 23                                                   | 77         | 0.043                                              |
| 7050  | 23.0                                                                                    | 490-630                                  | T74 (7) | 157                                         | 24                                                   | 78         | 0.042                                              |
| 7072  | 23.6                                                                                    | 640-655                                  | O       | 222                                         | 34                                                   | 112        | 0.029                                              |
| 7075  | 23.6                                                                                    | 475-635 (4)                              | T6      | 130                                         | 19                                                   | 61         | 0.053                                              |
| 7175  | 23.4                                                                                    | 475-635 (4)                              | T74     | 157                                         | 23                                                   | 72         | 0.043                                              |
| 7475  | 23.2                                                                                    | 475-635                                  | T61, T651<br>T76, T761<br>T7351 | 138<br>146<br>163       | 20<br>23<br>24                                       | 69<br>77<br>81 | 0.050<br>0.043<br>0.041                            |
| 8017  | 23.6                                                                                    | 645-655                                  | H12, H22<br>H212 | ---<br>---                                  | 34<br>35                                             | 113<br>117 | 0.029<br>0.029                                     |
| 8030<br>8176 | 23.6<br>23.6                                                                     | 645-655<br>645-655                       | H221<br>H24 | 230<br>230                                  | 35<br>35                                             | 117<br>117 | 0.029<br>0.029                                     |

(1) Coefficient to be multiplied by 10⁻⁶. Example: 23.6 × 10⁻⁶ = 0.0000236.

(2) Melting ranges shown apply to wrought products of 6 mm thickness or greater.

(3) Based on typical composition of the indicated alloys.

(4) Eutectic melting is not eliminated by homogenization.

(5) Eutectic melting can be completely eliminated by homogenization.

(6) Homogenization may raise eutectic melting temperature 10-20°C but usually does not eliminate eutectic melting.

(7) Although not formerly registered, the literature and some specifications have used T736 as the designation for this temper.

(8) MS/m = 0.58 x %IACS.

# Table 4
## NOMINAL DENSITIES OF ALUMINUM AND ALUMINUM ALLOYS

Density and specific gravity are dependent upon composition, and variations are discernible from one cast to another for aluminum alloys. The nominal values shown below should not be specified as engineering requirements but are used in calculating typical values for weight per unit length, weight per unit area, covering area, etc. The density values

are derived from the metric and subsequently rounded. These values are not to be converted to the metric. X.XXX0 and X.XXX5 density values and X.XX0 and X.XX5 specific gravity values are limited to 99.35 percent or higher purity aluminum.

| Alloy | Density (lbs/cu. in.) | Specific Gravity | Alloy | Density (lbs/cu. in.) | Specific Gravity |
|-------|----------------------|------------------|-------|----------------------|------------------|
| 1050  | 0.0975               | 2.705            | 5252  | 0.096                | 2.67             |
| 1060  | 0.0975               | 2.705            | 5254  | 0.096                | 2.66             |
| 1100  | 0.098                | 2.71             | 5356  | 0.096                | 2.64             |
| 1145  | 0.0975               | 2.700            | 5454  | 0.097                | 2.69             |
| 1200  | 0.098                | 2.70             | 5456  | 0.096                | 2.66             |
| 1230  | 0.098                | 2.70             | 5457  | 0.097                | 2.69             |
| 1235  | 0.0975               | 2.705            | 5554  | 0.097                | 2.69             |
| 1345  | 0.0975               | 2.705            | 5556  | 0.096                | 2.66             |
| 1350  | 0.0975               | 2.705            | 5654  | 0.096                | 2.66             |
| 2011  | 0.102                | 2.83             | 5657  | 0.097                | 2.69             |
| 2014  | 0.101                | 2.80             | 6003  | 0.097                | 2.70             |
| 2017  | 0.101                | 2.79             | 6005  | 0.097                | 2.70             |
| 2018  | 0.102                | 2.82             | 6005A | 0.098                | 2.70             |
| 2024  | 0.100                | 2.78             | 6053  | 0.097                | 2.69             |
| 2025  | 0.101                | 2.81             | 6061  | 0.098                | 2.70             |
| 2036  | 0.100                | 2.75             | 6063  | 0.097                | 2.70             |
| 2117  | 0.099                | 2.75             | 6066  | 0.098                | 2.72             |
| 2124  | 0.100                | 2.78             | 6070  | 0.098                | 2.71             |
| 2218  | 0.101                | 2.81             | 6082  | 0.098                | 2.70             |
| 2219  | 0.103                | 2.84             | 6101  | 0.097                | 2.70             |
| 2618  | 0.100                | 2.76             | 6105  | 0.097                | 2.69             |
| 3003  | 0.099                | 2.73             | 6151  | 0.098                | 2.71             |
| 3004  | 0.098                | 2.72             | 6162  | 0.097                | 2.70             |
| 3005  | 0.098                | 2.73             | 6201  | 0.097                | 2.69             |
| 3105  | 0.098                | 2.72             | 6262  | 0.098                | 2.72             |
| 4032  | 0.097                | 2.68             | 6360  | 0.098                | 2.70             |
| 4043  | 0.097                | 2.69             | 6351  | 0.098                | 2.71             |
| 4045  | 0.096                | 2.67             | 6463  | 0.097                | 2.69             |
| 4047  | 0.096                | 2.66             | 6560  | 0.098                | 2.70             |
| 4145  | 0.099                | 2.74             | 6951  | 0.098                | 2.70             |
| 4343  | 0.097                | 2.68             | 7005  | 0.100                | 2.78             |
| 4643  | 0.097                | 2.69             | 7049  | 0.103                | 2.84             |
| 4943  | 0.097                | 2.69             | 7050  | 0.102                | 2.83             |
| 5005  | 0.098                | 2.70             | 7072  | 0.098                | 2.72             |
| 5050  | 0.097                | 2.69             | 7075  | 0.101                | 2.81             |
| 5052  | 0.097                | 2.68             | 7175  | 0.101                | 2.80             |
| 5056  | 0.095                | 2.64             | 7475  | 0.101                | 2.81             |
| 5083  | 0.096                | 2.66             | 8017  | 0.098                | 2.71             |
| 5086  | 0.096                | 2.66             | 8030  | 0.098                | 2.71             |
| 5154  | 0.096                | 2.66             | 8176  | 0.098                | 2.71             |
| 5183  | 0.096                | 2.66             | 8177  | 0.098                | 2.70             |
