Repository: gogohkm/Drawing_Engine

## Overview

This skill provides comprehensive access to the ADM 2020 specification, commentary, design guides, and examples for structural aluminum design. It includes aluminum-specific considerations such as:

- **Heat-Affected Zone (HAZ)** strength reduction in welded members (20-60% capacity loss)
- **Alloy and temper** selection with property lookup
- **Buckling constants** that vary by alloy (unlike steel)
- **Temperature limits** for heat-treatable alloys
- **ASD-only design method** (LRFD not used in aluminum)

---

File: .claude/skills/adm-aluminum-design/data/reference-data/Part_V_Section_Properties.md (part 7 of 9)
| Thickness<br>(in.) |         | Weight<br>(lb/ft²) | Thickness<br>(in.) |          | Weight<br>(lb/ft²) | Thickness<br>(in.) |          | Weight<br>(lb/ft²) |
|--------------------|---------|--------------------|--------------------|----------|--------------------|--------------------|----------|-------------------|
| Decimal            | Fraction|                    | Decimal            | Fraction |                    | Decimal            | Fraction |                   |
| **Flexure**<br>*Bending* | G.1+2 | 17.4<br>11.6 | Slenderness<br>Limits | see F.4.2 | 4.8 | 10.7 | 6.1 -<br>- | 0.113 λ | 195 | 51,352 /\lambda^2 |
| **Elements - Uniform Compression**<br>Flat elements supported on one edge in columns<br>and beams; webs not on edge of symmetry<br>in all other columns and at beams<br>with buckling axis in plane of web | F.4 | | | $b/t$ | | 10.7 | 6.1 -<br>- | 0.113 λ | 195 | 60,414 /\lambda^2 |
| Flat elements supported on one edge<br>in beams | B.5.4.1 | | | $b/t$ | 4.8 | 33.6<br>22.8 | 6.1 -<br>5.3 -<br>- | 0.038 λ<br>0.019 λ | 34<br>81<br>195 | 2,417 /\lambda^2<br>79 /\lambda<br>257 /\lambda^2<br>60,414 /\lambda^2 |
| Flat elements supported on both edges<br>and with an intermediate stiffener | B.5.4.2<br>B.5.4.4 | | | $b/t$<br>A_c | 4.8<br>4.8 | 7.7<br>53.7 | 6.1 -<br>6.1 -<br>- | 0.165 λ<br>0.024 λ | 27<br>129 | 3,776 [R/(1+\lambda/55)]<br>305 /\lambda |
| Flat elements supported on both edges,<br>circular compression edge flips | B.5.5.1<br>B.5.5.6 | | | $(R_o/t)^{1/2}$<br>A_c$ | 4.8 | 25.6<br>6.6 | 8.1 -<br>8.1 -<br>- | 0.023 λ<br>0.127 λ | 173<br>43 | 690 /\lambda<br>4,932 /\lambda^2 |
| **Elements - Flexural Compression**<br>Flat elements supported on both edges<br>flat elements supported on tension edge,<br>compression edge free | B.5.5.1<br>B.5.5.2 | | | $b/t$<br>$b/t$ | 7.3 | 79.8 | 8.1 -<br>- | 0.010 λ | 387 | 1,567 /\lambda |
| Flat elements supported on both edges,<br>and with a longitudinal stiffener | B.5.5.3 | | | $b/t$ | 9.2 - 0.389 λ | 13.7<br>23.1 | 6.1 -<br>8.1 -<br>- | 0.165 λ<br>0.036 λ | 27<br>112 | 3,776 [R/(1+\lambda/55)]<br>455 /\lambda |
| Flat elements twice-folded method | B.5.5.4<br>B.5.5.5 | | | $(R_o/t)^{1/2}$<br>A_c$ | 2.9 | 58.7<br>23.6 | 3.7 -<br>3.7 -<br>4.8 -<br>- | 0.014 λ<br>0.033 λ<br>0.018 λ | 177<br>74<br>177 | 38,665 /\lambda^2<br>6,713 /\lambda^2<br>50,264 /\lambda^2 |
| **Elements - Shear**<br>Flat elements supported on both edges<br>Flat elements supported on one edge<br>plates and round or oval tubes | G.2<br>G.3<br>G.4 | | | $b/t$<br>$b/t$<br>$2.9(R/t)^{1/3}/(R/t)_{\text{ksi}}^{1/3}$ | 2.9 | 58.7 | 3.7 -<br>- | 0.014 λ | 177 | 38,665 /\lambda^2 |
| **Torsion**<br>plates and round or oval tubes | H.2.1 | | | $2.9(R/t)^{1/3}/(R/t)_{\text{ksi}}^{1/3}$ | | | | | | |

# Table 2-21W

## ALLOWABLE STRESSES $F/(2$ FOR BUILDING-TYPE STRUCTURES (WELDED)

### 6063 - T6    ASTM B221, B241, B429 0.000 to 1.000 in. thick

| Allowable Stresses $F/(2 (\text{ksi})^2$ | Section | $F/(2$ | Slenderness | $k L/r$ | $F/(2$ for<br>$\lambda < \lambda_1$ | $\lambda$ | $F/(2$ for<br>$\lambda > \lambda_2$ | $\lambda$ | $E =$<br>$k_t =$ | 10,100 ksi^2<br>1 |
|-------------------------------------------|---------|--------|-------------|---------|--------------------------------------|-----------|-------------------------------------|-----------|------------------|-------------------|
| **Axial Tension**<br>Allowable stresses on net effective area<br>and tension stress on gross area<br>shall not exceed | D.2a<br>D.2a | 8.7<br>4.8 | - | 4.8 | - | - | see F.4 | 4.8 | $0.024\lambda + 5.4$ | 51,352 /\lambda^2 |
| **Axial Compression**<br>Shape or fabrication method | | 5.2 | Slenderness<br>Limits | see F.4.2 | 4.8 | - | - | - | | 60,414 /\lambda^2 |
| **Flexure**<br>*Bending* | G.1+2 | 17.4<br>11.6 | Slenderness<br>Limits | see F.4.2 | 4.8 | 10.7 | 6.1 -<br>- | 0.113 λ | 165 | 51,352 /\lambda^2 |
| **Elements - Uniform Compression**<br>Flat elements supported on one edge in columns<br>and beams; webs not on edge of symmetry | F.4 | | | $b/t$ | | 10.7 | 6.1 -<br>- | 0.119 λ | 165 | 60,414 /\lambda^2 |
| Flat elements supported on one edge<br>in beams | B.5.4.1 | | | $b/t$ | 4.8 | 33.6<br>22.8 | 6.1 -<br>5.3 -<br>- | 0.038 λ<br>0.019 λ | 34<br>81<br>165 | 2,417 /\lambda^2<br>79 /\lambda<br>257 /\lambda^2<br>60,414 /\lambda^2 |
| Flat elements supported on both edges<br>and with an intermediate stiffener | B.5.4.2<br>B.5.4.4 | | | $b/t$<br>A_c | 4.8<br>4.8 | 7.1<br>53.7 | 6.3 -<br>6.1 -<br>- | 0.165 λ<br>0.024 λ | 27<br>129 | 3,776 [R/(1+\lambda/55)]<br>305 /\lambda |
| Flat elements supported on both edges,<br>circular compression edge flips | B.5.5.1<br>B.5.5.6 | | | $(R_o/t)^{1/2}$<br>A_c$ | 4.8 | 25.6<br>6.6 | 8.1 -<br>8.1 -<br>- | 0.023 λ<br>0.127 λ | 173<br>43 | 690 /\lambda<br>4,932 /\lambda^2 |
| **Elements - Flexural Compression**<br>Flat elements supported on both edges<br>flat elements supported on tension edge,<br>compression edge free | B.5.5.1<br>B.5.5.2 | | | $b/t$<br>$b/t$ | 7.3 | 79.8 | 8.1 -<br>- | 0.010 λ | 387 | 1,567 /\lambda |
| Flat elements supported on both edges,<br>and with a longitudinal stiffener | B.5.5.3 | | | $b/t$ | 9.2 - 0.389 λ | 13.7<br>23.1 | 6.1 -<br>8.1 -<br>- | 0.165 λ<br>0.036 λ | 27<br>112 | 3,776 [R/(1+\lambda/55)]<br>455 /\lambda |
| Flat elements twice-folded method | B.5.5.4<br>B.5.5.5 | | | $(R_o/t)^{1/2}$<br>A_c$ | 2.9 | 58.7<br>23.6 | 3.7 -<br>3.7 -<br>4.8 -<br>- | 0.014 λ<br>0.033 λ<br>0.018 λ | 177<br>74<br>177 | 38,665 /\lambda^2<br>6,713 /\lambda^2<br>50,264 /\lambda^2 |
| **Elements - Shear**<br>Flat elements supported on both edges<br>Flat elements supported on one edge<br>plates and round or oval tubes | G.2<br>G.3<br>G.4 | | | $b/t$<br>$b/t$<br>$2.9(R/t)^{1/3}/(R/t)_{\text{ksi}}^{1/3}$ | 2.9 | 58.7 | 3.7 -<br>- | 0.014 λ | 177 | 38,665 /\lambda^2 |
| **Torsion**<br>plates and round or oval tubes | H.2.1 | | | $2.9(R/t)^{1/3}/(R/t)_{\text{ksi}}^{1/3}$ | | | | | | |

# Table 2-22W

## ALLOWABLE STRESSES $F/(2$ FOR BUILDING-TYPE STRUCTURES (WELDED)

### 6082 - T6    ASTM B221 0.200 to 5.000 in. thick
### 6082 - T651    ASTM B221 0.200 to 5.000 in. thick

| Allowable Stresses $F/(2 (\text{ksi})^2$ | Section | $F/(2$ | Slenderness | $k L/r$ | $F/(2$ for<br>$\lambda < \lambda_1$ | $\lambda$ | $F/(2$ for<br>$\lambda > \lambda_2$ | $\lambda$ | $E =$<br>$k_t =$ | 10,100 ksi^2<br>1 |
|-------------------------------------------|---------|--------|-------------|---------|--------------------------------------|-----------|-------------------------------------|-----------|------------------|-------------------|
| **Axial Tension**<br>Allowable stresses on net effective area<br>and tension stress on gross area<br>shall not exceed | D.2a<br>D.2a | 14.4<br>9.7 | - | 9.7 | - | - | see F.4 | 9.7 | $0.074\lambda + 11.3$ | 51,352 /\lambda^2 |
| **Axial Compression**<br>Shape or fabrication method | | 8.6 | Slenderness<br>Limits | see F.4.2 | 9.7 | - | - | - | | 60,414 /\lambda^2 |
| **Flexure**<br>*Bending* | G.1+2 | 28.7<br>19.1 | Slenderness<br>Limits | see F.4.2 | 9.7 | 8.8 | 12.9 -<br>- | 0.438 λ | 129 | 51,352 /\lambda^2 |
| **Elements - Uniform Compression**<br>Flat elements supported on one edge in columns<br>whose buckling axis is not in plane of symmetry<br>and in all other columns and at beams | F.4 | | | $b/t$ | | 8.8 | 12.9 -<br>- | 0.438 λ | 129 | 60,414 /\lambda^2 |
| Flat elements supported on one edge<br>in beams | B.5.4.1 | | | $b/t$ | 9.7 | 27.7<br>23.7 | 12.9 -<br>10.9 -<br>- | 0.116 λ<br>0.057 λ | 24<br>56<br>129 | 2,417 /\lambda^2<br>115 /\lambda<br>358 /\lambda^2<br>60,414 /\lambda^2 |
| Flat elements supported on both edges<br>and with an intermediate stiffener | B.5.4.2<br>B.5.4.4 | | | $b/t$<br>A_c | 9.7<br>9.7 | 6.7<br>44.2 | 12.3 -<br>12.9 -<br>- | 0.434 λ<br>0.073 λ | 19<br>89 | 3,776 [R/(1+\lambda/55)]<br>573 /\lambda |
| Flat elements supported on both edges,<br>circular compression edge flips | B.5.5.1<br>B.5.5.6 | | | $(R_o/t)^{1/2}$<br>A_c$ | 9.7 | 36.1<br>6.7 | 17.2 -<br>17.2 -<br>- | 0.072 λ<br>0.398 λ | 118<br>29 | 1,017 /\lambda<br>4,932 /\lambda^2 |
| **Elements - Flexural Compression**<br>Flat elements supported on both edges<br>flat elements supported on tension edge,<br>compression edge free | B.5.5.1<br>B.5.5.2 | | | $b/t$<br>$b/t$ | 14.5 | 81.0 | 17.2 -<br>- | 0.032 λ | 266 | 2,280 /\lambda |
| Flat elements supported on both edges,<br>and with a longitudinal stiffener | B.5.5.3 | | | $b/t$ | 18.9 - 1.021 λ | 10.7<br>23.5 | 12.3 -<br>17.2 -<br>- | 0.434 λ<br>0.114 λ | 19<br>77 | 3,776 [R/(1+\lambda/55)]<br>601 /\lambda |
| Flat elements twice-folded method | B.5.5.4<br>B.5.5.5 | | | $(R_o/t)^{1/2}$<br>A_c$ | 5.8 | 46.9<br>19.6 | 7.8 -<br>7.8 -<br>10.2 -<br>- | 0.043 λ<br>0.102 λ<br>0.056 λ | 122<br>51<br>122 | 38,665 /\lambda^2<br>6,713 /\lambda^2<br>50,264 /\lambda^2 |
| **Elements - Shear**<br>Flat elements supported on both edges<br>Flat elements supported on one edge<br>plates and round or oval tubes | G.2<br>G.3<br>G.4 | | | $b/t$<br>$b/t$<br>$2.9(R/t)^{1/3}/(R/t)_{\text{ksi}}^{1/3}$ | 5.8 | 46.6 | 7.8 -<br>- | 0.043 λ | 122 | 38,665 /\lambda^2 |
| **Torsion**<br>plates and round or oval tubes | H.2.1 | | | $2.9(R/t)^{1/3}/(R/t)_{\text{ksi}}^{1/3}$ | | | | | | |

# Table 2-23W

## ALLOWABLE STRESSES $F/(2$ FOR BUILDING-TYPE STRUCTURES (WELDED)

### 6351 - T6    ASTM B221 0.000 to 0.749 in. thick

| Allowable Stresses $F/(2 (\text{ksi})^2$ | Section | $F/(2$ | Slenderness | $k L/r$ | $F/(2$ for<br>$\lambda < \lambda_1$ | $\lambda$ | $F/(2$ for<br>$\lambda > \lambda_2$ | $\lambda$ | $E =$<br>$k_t =$ | 10,100 ksi^2<br>1 |
|-------------------------------------------|---------|--------|-------------|---------|--------------------------------------|-----------|-------------------------------------|-----------|------------------|-------------------|
| **Axial Tension**<br>Allowable stresses on net effective area<br>and tension stress on gross area<br>shall not exceed | D.2a<br>D.2a | 12.3<br>9.1 | - | 9.1 | - | - | see F.4 | 9.1 | $0.096\lambda + 10.5$ | 51,352 /\lambda^2 |
| **Axial Compression**<br>Shape or fabrication method | | 7.4 | Slenderness<br>Limits | see F.4.2 | 9.1 | - | - | - | | 60,414 /\lambda^2 |
| **Flexure**<br>*Bending* | G.1+2 | 24.6<br>16.4 | Slenderness<br>Limits | see F.4.2 | 9.1 | 9.0 | 12.0 -<br>- | 0.327 λ | 133 | 51,352 /\lambda^2 |
| **Elements - Uniform Compression**<br>Flat elements supported on one edge in columns<br>and beams; webs not on edge of symmetry | F.4 | | | $b/t$ | | 9.0 | 12.0 -<br>- | 0.327 λ | 133 | 60,414 /\lambda^2 |
| Flat elements supported on one edge<br>in beams | B.5.4.1 | | | $b/t$ | 9.1 | 28.2<br>21.8 | 12.0 -<br>10.2 -<br>- | 0.105 λ<br>0.051 λ | 25<br>58<br>133 | 2,417 /\lambda^2<br>111 /\lambda<br>348 /\lambda^2<br>60,414 /\lambda^2 |
| Flat elements supported on both edges<br>and with an intermediate stiffener | B.5.4.2<br>B.5.4.4 | | | $b/t$<br>A_c | 9.1<br>9.1 | 6.8<br>43.1 | 11.8 -<br>12.0 -<br>- | 0.396 λ<br>0.065 λ | 20<br>92 | 3,776 [R/(1+\lambda/55)]<br>589 /\lambda |
| Flat elements supported on both edges,<br>circular compression edge flips | B.5.5.1<br>B.5.5.6 | | | $(R_o/t)^{1/2}$<br>A_c$ | 9.1 | 39.2<br>6.7 | 16.0 -<br>16.0 -<br>- | 0.053 λ<br>0.350 λ | 123<br>30 | 992 /\lambda<br>4,932 /\lambda^2 |
| **Elements - Flexural Compression**<br>Flat elements supported on both edges<br>flat elements supported on tension edge,<br>compression edge free | B.5.5.1<br>B.5.5.2 | | | $b/t$<br>$b/t$ | 13.6 | 81.2 | 16.0 -<br>- | 0.029 λ | 275 | 2,201 /\lambda |
| Flat elements supported on both edges,<br>and with a longitudinal stiffener | B.5.5.3 | | | $b/t$ | 17.7 - 0.933 λ | 11.0<br>23.5 | 11.8 -<br>16.0 -<br>- | 0.396 λ<br>0.100 λ | 20<br>80 | 3,776 [R/(1+\lambda/55)]<br>638 /\lambda |
| Flat elements twice-folded method | B.5.5.4<br>B.5.5.5 | | | $(R_o/t)^{1/2}$<br>A_c$ | 5.5 | 47.5<br>19.8 | 7.3 -<br>7.3 -<br>9.5 -<br>- | 0.038 λ<br>0.092 λ<br>0.050 λ | 126<br>53<br>126 | 38,665 /\lambda^2<br>6,713 /\lambda^2<br>50,264 /\lambda^2 |
| **Elements - Shear**<br>Flat elements supported on both edges<br>Flat elements supported on one edge<br>plates and round or oval tubes | G.2<br>G.3<br>G.4 | | | $b/t$<br>$b/t$<br>$2.9(R/t)^{1/3}/(R/t)_{\text{ksi}}^{1/3}$ | 5.5 | 47.5 | 7.3 -<br>- | 0.038 λ | 126 | 38,665 /\lambda^2 |
| **Torsion**<br>plates and round or oval tubes | H.2.1 | | | $2.9(R/t)^{1/3}/(R/t)_{\text{ksi}}^{1/3}$ | | | | | | |

# Table 2-24W

## ALLOWABLE STRESSES $F/(2$ FOR BUILDING-TYPE STRUCTURES (WELDED)

### 7005 - T53    ASTM B221 0.000 to 0.750 in. thick

| Allowable Stresses $F/(2 (\text{ksi})^2$ | Section | $F/(2$ | Slenderness | $k L/r$ | $F/(2$ for<br>$\lambda < \lambda_1$ | $\lambda$ | $F/(2$ for<br>$\lambda > \lambda_2$ | $\lambda$ | $E =$<br>$k_t =$ | 10,100 ksi^2<br>1 |
|-------------------------------------------|---------|--------|-------------|---------|--------------------------------------|-----------|-------------------------------------|-----------|------------------|-------------------|
| **Axial Tension**<br>Allowable stresses on net effective area<br>and tension stress on gross area<br>shall not exceed | D.2a<br>D.2a | 20.5<br>14.5 | - | 14.5 | - | - | see F.4 | 14.5 | $0.142\lambda + 17.4$ | 51,352 /\lambda^2 |
| **Axial Compression**<br>Shape or fabrication method | | 12.3 | Slenderness<br>Limits | see F.4.2 | 14.5 | - | - | - | | 60,414 /\lambda^2 |
| **Flexure**<br>*Bending* | G.1+2 | 41.0<br>27.3 | Slenderness<br>Limits | see F.4.2 | 14.5 | 7.8 | 20.1 -<br>- | 0.703 λ | 104 | 51,352 /\lambda^2 |
| **Elements - Uniform Compression**<br>Flat elements supported on one edge in columns<br>whose buckling axis is not in plane of symmetry<br>and in all other columns and at beams | F.4 | | | $b/t$ | | 7.8 | 20.1 -<br>- | 0.703 λ | 104 | 60,414 /\lambda^2 |
| Flat elements supported on both edges<br>and with an intermediate stiffener | B.5.4.1 | | | $b/t$ | 14.5 | 24.5<br>20.9 | 20.1 -<br>16.8 -<br>- | 0.225 λ<br>0.109 λ | 19<br>45<br>104 | 2,417 /\lambda^2<br>143 /\lambda<br>447 /\lambda^2<br>60,414 /\lambda^2 |
| Flat elements supported on both edges | B.5.4.2<br>B.5.4.4 | | | $b/t$<br>A_c | 14.5<br>14.5 | 6.2<br>39.2 | 19.3 -<br>20.1 -<br>- | 0.764 λ<br>0.141 λ | 16<br>71 | 3,776 [R/(1+\lambda/55)]<br>715 /\lambda |
| Flat elements supported on both edges,<br>circular compression edge flips | B.5.5.1<br>B.5.5.6 | | | $(R_o/t)^{1/2}$<br>A_c$ | 14.5 | 34.9<br>6.5 | 26.7 -<br>26.7 -<br>- | 0.141 λ<br>0.757 λ | 95<br>24 | 1,269 /\lambda<br>4,932 /\lambda^2 |
| **Elements - Flexural Compression**<br>Flat elements supported on both edges<br>flat elements supported on tension edge,<br>compression edge free | B.5.5.1<br>B.5.5.2 | | | $b/t$<br>$b/t$ | 21.8 | 78.2 | 26.7 -<br>- | 0.063 λ | 213 | 2,845 /\lambda |
| Flat elements supported on both edges,<br>and with a longitudinal stiffener | B.5.5.3 | | | $b/t$ | 28.9 - 1.799 λ | 9.2<br>22.7 | 19.3 -<br>26.7 -<br>- | 0.764 λ<br>0.216 λ | 16<br>62 | 3,776 [R/(1+\lambda/55)]<br>825 /\lambda |
| Flat elements twice-folded method | B.5.5.4<br>B.5.5.5 | | | $(R_o/t)^{1/2}$<br>A_c$ | 8.7<br>8.7 | 41.3<br>17.2 | 12.1 -<br>12.1 -<br>15.8 -<br>- | 0.083 λ<br>0.198 λ<br>0.108 λ | 98<br>41<br>98 | 38,665 /\lambda^2<br>6,713 /\lambda^2<br>50,264 /\lambda^2 |
| **Elements - Shear**<br>Flat elements supported on both edges<br>Flat elements supported on one edge<br>plates and round or oval tubes | G.2<br>G.3<br>G.4 | | | $b/t$<br>$b/t$<br>$2.9(R/t)^{1/3}/(R/t)_{\text{ksi}}^{1/3}$ | 8.7 | 41.3 | 12.1 -<br>- | 0.083 λ | 98 | 38,665 /\lambda^2 |
| **Torsion**<br>plates and round or oval tubes | H.2.1 | | | $2.9(R/t)^{1/3}/(R/t)_{\text{ksi}}^{1/3}$ | | | | | | |

# Table 3-1

## RECOMMENDED MINIMUM BEND RADII FOR 90-DEGREE COLD FORMING OF SHEET AND PLATE ① ② ③ ④ ⑤

| ALLOY | TEMPER | **RADII FOR VARIOUS THICKNESSES EXPRESSED IN TERMS OF THICKNESS "t"** |
|-------|--------|----------------------------------------------------------------------|
| | | $\frac{1}{64}$ in. | $\frac{1}{32}$ in. | $\frac{1}{16}$ in. | $\frac{1}{8}$ in. | $\frac{3}{16}$ in. | $\frac{1}{4}$ in. | $\frac{3}{8}$ in. | $\frac{1}{2}$ in. |
| 1100 | O | 0 | 0 | 0 | 0 | $\frac{1}{4}$t | 1t | 1t | 1$\frac{1}{2}$t |
| | H12 | 0 | 0 | 0 | $\frac{1}{4}$t | 1t | 1t | 1$\frac{1}{4}$t | 2t |
| | H14 | 0 | 0 | 0 | 1t | 1t | 1$\frac{1}{4}$t | 2t | 2$\frac{1}{4}$t |
| | H16 | 0 | $\frac{1}{4}$t | 1t | 1$\frac{1}{4}$t | 1$\frac{1}{4}$t | 2$\frac{1}{4}$t | 3t | 4t |
| | H18 | 1t | 1t | 1$\frac{1}{4}$t | 2$\frac{1}{4}$t | 3t | 3$\frac{1}{4}$t | 4t | 4$\frac{1}{2}$t |
| 2014 | O | 0 | 0 | 0 | $\frac{1}{4}$t | 1t | 1t | 2$\frac{1}{4}$t | 4t |
| | T3 | 1$\frac{1}{4}$t | 2$\frac{1}{4}$t | 3t | 4t | 5t | 5t | 6t | 7t |
| | T4 | 1$\frac{1}{4}$t | 2$\frac{1}{4}$t | 3t | 4t | 5t | 5t | 6t | 7t |
| | T6 | 3t | 4t | 4t | 5t | 6t | 8t | 8$\frac{1}{2}$t | 9$\frac{1}{2}$t |
| 2024 | O | 0 | 0 | 0 | $\frac{1}{4}$t | 1t | 1t | 2$\frac{1}{4}$t | 4t |
| | T3 | 2$\frac{1}{4}$t | 3t | 4t | 5t | 5t | 6t | 7t | 7$\frac{1}{2}$t |
| | T361⑥ | 3t | 4t | 5t | 6t | 6t | 8t | 8$\frac{1}{4}$t | 9$\frac{1}{4}$t |
| | T4 | 2$\frac{1}{4}$t | 3t | 4t | 5t | 5t | 6t | 7t | 7$\frac{1}{2}$t |
| | T81 | 4$\frac{3}{4}$t | 5$\frac{1}{2}$t | 6t | 7$\frac{1}{2}$t | 8t | 9t | 10t | 10$\frac{1}{2}$t |
| | T861⑥ | 5t | 6t | 7t | 8$\frac{1}{2}$t | 9$\frac{1}{4}$t | 10t | 11$\frac{1}{2}$t | 11$\frac{1}{2}$t |
| 2036 | T4 | ... | 1t | 1t | ... | ... | ... | ... | 1$\frac{1}{2}$t |
| 3003 | O | 0 | 0 | 0 | 0 | $\frac{1}{4}$t | 1t | 1t | 1$\frac{1}{4}$t |
| | H12 | 0 | 0 | 0 | $\frac{1}{4}$t | 1t | 1t | 1$\frac{1}{4}$t | 2t |
| | H14 | 0 | 0 | 0 | 1t | 1t | 1$\frac{1}{4}$t | 2t | 2$\frac{1}{4}$t |
| | H16 | $\frac{1}{4}$t | 1t | 1t | 1$\frac{1}{4}$t | 2$\frac{1}{4}$t | 3t | 3$\frac{1}{4}$t | 4t |
| | H18 | 1t | 1$\frac{1}{2}$t | 2t | 2$\frac{1}{4}$t | 3$\frac{1}{4}$t | 4$\frac{1}{4}$t | 5$\frac{1}{4}$t | 6$\frac{1}{4}$t |
| 3004 | O | 0 | 0 | 0 | $\frac{1}{4}$t | 1t | 1t | 1t | 1$\frac{1}{4}$t |
| | H32 | 0 | 0 | $\frac{1}{4}$t | 1t | 1t | 1$\frac{1}{4}$t | 1$\frac{1}{2}$t | 2t |
| | H34 | 0 | 1t | 1t | 1$\frac{1}{4}$t | 1$\frac{1}{4}$t | 2$\frac{1}{4}$t | 2$\frac{1}{2}$t | 3t |
| | H36 | 1t | 1t | 1$\frac{1}{4}$t | 2$\frac{1}{4}$t | 3t | 3$\frac{1}{4}$t | 4t | 4$\frac{1}{2}$t |
| | H38 | 1t | 1$\frac{1}{2}$t | 2$\frac{1}{4}$t | 3t | 4t | 5t | 5$\frac{1}{2}$t | 6$\frac{1}{2}$t |
| 3105 | H25 | $\frac{1}{2}$t | $\frac{3}{4}$t | $\frac{3}{4}$t | ... | ... | ... | ... | ... |
| 5005 | O | 0 | 0 | 0 | 0 | $\frac{1}{4}$t | 1t | 1t | 1$\frac{1}{4}$t |
| | H12 | 0 | 0 | 0 | $\frac{1}{4}$t | 1t | 1t | 1$\frac{1}{4}$t | 2t |
| | H14 | 0 | 0 | 0 | 1t | 1$\frac{1}{4}$t | 1$\frac{1}{4}$t | 2t | 2$\frac{1}{4}$t |
| | H16 | $\frac{1}{4}$t | 1t | 1t | 1$\frac{1}{4}$t | 2$\frac{1}{4}$t | 3t | 3$\frac{1}{4}$t | 4t |
| | H18 | 1t | 1$\frac{1}{2}$t | 2t | 2$\frac{1}{4}$t | 3$\frac{1}{4}$t | 4$\frac{1}{4}$t | 5$\frac{1}{4}$t | 6$\frac{1}{4}$t |

# Table 3-1

## RECOMMENDED MINIMUM BEND RADII FOR 90-DEGREE COLD FORMING OF SHEET AND PLATE ① ② ③ ④ ⑤

| ALLOY | TEMPER | **RADII FOR VARIOUS THICKNESSES EXPRESSED IN TERMS OF THICKNESS "t"** |
|-------|--------|----------------------------------------------------------------------|
| | | $\frac{1}{64}$ in. | $\frac{1}{32}$ in. | $\frac{1}{16}$ in. | $\frac{1}{8}$ in. | $\frac{3}{16}$ in. | $\frac{1}{4}$ in. | $\frac{3}{8}$ in. | $\frac{1}{2}$ in. |
| 5050 | O | 0 | 0 | 0 | 0 | 1t | 1t | 1$\frac{1}{4}$t | 1$\frac{1}{2}$t |
| | H32 | 0 | 0 | 0 | 1t | 1t | 1$\frac{1}{4}$t | ... | ... |
| | H34 | 0 | 0 | 1t | 1$\frac{1}{4}$t | 1$\frac{1}{4}$t | 2t | ... | ... |
| | H36 | 1t | 1t | 1$\frac{1}{4}$t | 2t | 2$\frac{1}{4}$t | 3t | ... | ... |
| | H38 | 1t | 1$\frac{1}{4}$t | 2$\frac{1}{4}$t | 3t | 4t | 5t | ... | ... |
| 5052 | O | 0 | 0 | 0 | $\frac{1}{4}$t | 1t | 1t | 1$\frac{1}{4}$t | 1$\frac{1}{2}$t |
| | H32 | 0 | 0 | 1t | 1$\frac{1}{4}$t | 1$\frac{1}{4}$t | 1$\frac{1}{4}$t | 1$\frac{1}{2}$t | 2t |
| | H34 | 0 | 1t | 1$\frac{1}{4}$t | 2t | 2t | 2$\frac{1}{4}$t | 2$\frac{1}{2}$t | 3t |
| | H36 | 1t | 1t | 1$\frac{1}{4}$t | 2$\frac{1}{4}$t | 3t | 3$\frac{1}{4}$t | 4t | 4$\frac{1}{2}$t |
| | H38 | 1t | 1$\frac{1}{2}$t | 2$\frac{1}{4}$t | 3t | 4t | 5t | 5$\frac{1}{2}$t | 6$\frac{1}{2}$t |
| 5083 | O | ... | ... | $\frac{1}{4}$t | 1t | 1t | 1t | 1$\frac{1}{4}$t | 1$\frac{1}{2}$t |
| | H32 | ... | ... | 1t | 1$\frac{1}{4}$t | 1$\frac{1}{4}$t | 1$\frac{1}{2}$t | 2t | 2$\frac{1}{2}$t |
| | H321 | ... | ... | 1t | $\frac{1}{2}$t | 1$\frac{1}{4}$t | 1$\frac{1}{2}$t | 2t | 2$\frac{1}{2}$t |
| 5086 | O | 0 | 0 | $\frac{1}{4}$t | 1t | 1t | 1t | 1$\frac{1}{4}$t | 1$\frac{1}{2}$t |
| | H32 | 0 | $\frac{1}{4}$t | 1t | 1$\frac{1}{4}$t | 1$\frac{1}{4}$t | 2t | 2$\frac{1}{4}$t | 3t |
| | H34 | $\frac{1}{4}$t | 1t | 1$\frac{1}{4}$t | 2t | 2$\frac{1}{4}$t | 3t | 3$\frac{1}{4}$t | 4t |
| | H36 | 1$\frac{1}{4}$t | 2t | 2$\frac{1}{4}$t | 3t | 3$\frac{1}{4}$t | 4t | 4$\frac{1}{2}$t | 5t |
| 5154 | O | 0 | 0 | $\frac{1}{4}$t | 1t | 1t | 1t | 1$\frac{1}{4}$t | 1$\frac{1}{2}$t |
| | H32 | 0 | $\frac{1}{4}$t | 1t | 1$\frac{1}{4}$t | 1$\frac{1}{4}$t | 2t | 2$\frac{1}{4}$t | 3$\frac{1}{4}$t |
| | H34 | $\frac{1}{4}$t | 1t | 1$\frac{1}{4}$t | 2t | 2$\frac{1}{4}$t | 3t | 3$\frac{1}{4}$t | 4t |
| | H36 | 1t | 1$\frac{1}{4}$t | 2t | 3t | 3$\frac{1}{4}$t | 4t | 4$\frac{1}{2}$t | 5t |
| | H38 | 1$\frac{1}{4}$t | 2$\frac{1}{4}$t | 3t | 4t | 5t | 5t | 6$\frac{1}{2}$t | 6$\frac{1}{2}$t |
| 5252 | H25 | 0 | 0 | 1t | 2t | ... | ... | ... | ... |
| | H28 | 1t | 1$\frac{1}{2}$t | 2$\frac{1}{4}$t | 3t | ... | ... | ... | ... |
| 5254 | O | 0 | 0 | $\frac{1}{4}$t | 1t | 1t | 1t | 1$\frac{1}{4}$t | 1$\frac{1}{2}$t |
| | H32 | 0 | $\frac{1}{4}$t | 1t | 11$\frac{1}{4}$t | 1$\frac{1}{4}$t | 2t | 2$\frac{1}{4}$t | 3$\frac{1}{4}$t |
| | H34 | $\frac{1}{4}$t | 1t | 1$\frac{1}{4}$t | 2t | 2$\frac{1}{4}$t | 3t | 3$\frac{1}{4}$t | 4t |
| | H36 | 1t | 1$\frac{1}{4}$t | 2t | 3t | 3$\frac{1}{2}$t | 4t | 4$\frac{1}{2}$t | 5t |
| | H38 | 1$\frac{1}{4}$t | 2$\frac{1}{4}$t | 3t | 4t | 5t | 5t | 6$\frac{1}{2}$t | 6$\frac{1}{2}$t |
| 5454 | O | 0 | $\frac{1}{4}$t | 1t | 1t | 1t | 1$\frac{1}{4}$t | 1$\frac{1}{2}$t | 2t |
| | H32 | $\frac{1}{4}$t | $\frac{1}{4}$t | 1t | 2t | 2t | 2$\frac{1}{4}$t | 3t | 4t |
| | H34 | $\frac{1}{4}$t | 1t | 1$\frac{1}{4}$t | 2t | 2$\frac{1}{2}$t | 3t | 3$\frac{1}{2}$t | 4t |
| 5456 | O | ... | ... | 1t | 1t | 1$\frac{1}{4}$t | 1$\frac{1}{4}$t | 2t | 2t |
| | H32 | ... | ... | ... | 2t | 2t | 2$\frac{1}{2}$t | 3t | 3$\frac{1}{2}$t |
| | H321 | ... | ... | ... | 2t | 2t | 2$\frac{1}{2}$t | 3t | 3$\frac{1}{2}$t |
| 5457 | O | 0 | 0 | 0 | ... | ... | ... | ... | ... |
| 5657 | H25 | 0 | 0 | 0 | ... | ... | ... | ... | ... |
| | H28 | 1t | 1$\frac{1}{2}$t | 2$\frac{1}{4}$t | 3t | ... | ... | ... | ... |
| 6061 | O | 0 | 0 | 0 | 1t | 1t | 1t | 1$\frac{1}{4}$t | 2t |
| | T4 | 0 | 0 | 1t | 1$\frac{1}{4}$t | 2$\frac{1}{4}$t | 3t | 3$\frac{1}{4}$t | 4t |
| | T6 | 1t | 1t | 1$\frac{1}{2}$t | 2$\frac{1}{4}$t | 3t | 3$\frac{1}{4}$t | 4$\frac{1}{2}$t | 5t |
| 7050 | T7 | ... | ... | ... | ... | ... | 8t | 9t | 9$\frac{1}{2}$t |
| 7072 | O | 0 | 0 | ... | ... | ... | ... | ... | ... |
| | H14 | 0 | 0 | ... | ... | ... | ... | ... | ... |
| | H18 | 1t | 1t | ... | ... | ... | ... | ... | ... |
| 7075 | O | 0 | 0 | 1t | 1t | 1$\frac{1}{2}$t | 2$\frac{1}{2}$t | 3$\frac{1}{2}$t | 4t |
| | T6 | 3t | 4t | 5t | 6t | 6t | 8t | 9t | 9$\frac{1}{2}$t |

① The radii listed are the minimum recommended for bending sheets and plates without fracture in a standard press brake with air bend dies. Other types of bending operations will require larger radii or permit smaller radii. The minimum permissible radii will also vary with the design and condition of the tooling.

② Alclad sheet in the heat-treatable alloys can be bent over slightly smaller radii than the corresponding tempers of the bare alloy.

③ Heat-treatable alloys can be formed over appreciably smaller radii immediately after solution heat treatment.

④ The H112 temper (applicable to non-heat treatable alloys) is supplied in the as-fabricated condition without special property control but usually can be formed over radii applicable to the H14 (or H34) temper or smaller.

⑤ The reference test method is ASTM E290.

⑥ Tempers T361 and T861 formerly designated T36 and T86, respectively.

# Table 3-2

## RECOMMENDED MINIMUM INSIDE RADII FOR 180° COLD BENDS, WIRE AND ROD*

| Alloy and Temper | **Approximate diameter, in.** |
|-----------------|-------------------------------|
| | **0.062**<br>($\frac{1}{16}$) | **0.125**<br>($\frac{1}{8}$) | **0.250**<br>($\frac{1}{4}$) | **0.500**<br>($\frac{1}{2}$) |
| 1100-O | ... | ... | $\frac{1}{4}$ to $\frac{1}{2}$ D | $\frac{1}{4}$ to $\frac{1}{2}$ D |
| 1350-H19 | 0 to 1D | 0 to 1D | 0 to 1D | 0 to 1D |
| 2011-T3 | ... | ... | $\frac{1}{2}$ D | $\frac{1}{2}$ D |
| 2011-T8 | ... | ... | $\frac{1}{2}$ to 1D | 1 to 1 $\frac{1}{4}$ D |
| 2017-T4, T451 | ... | ... | $\frac{1}{2}$ to 1D | $\frac{1}{2}$ to 1$\frac{1}{2}$ D |
| 2024-T4 | ... | ... | 1D | ... |
| 2024-T351 | ... | ... | ... | 2 to 2 $\frac{1}{2}$ D |
| 5050-H38 | 0 to 1D | 0 to 1D | 1 to 2D | 2 to 4D |
| 5052-H38 | 0 to 1D | 1 to 2D | 2 to 4D | 3 to 5D |
| 5056-H34 | 0 to 1D | 1 to 2D | 2 to 4D | 3 to 5D |
| 5056-H38 | 0 to 1D | 1 to 2D | 2 to 4D | 4 to 6D |
| 6061-T6, T651 | 0 to 1D | 0 to 1D | $\frac{1}{2}$ to 1 $\frac{1}{2}$ D | $\frac{1}{2}$ to 1 $\frac{1}{2}$ D |
| 6061-T913 | 0 to 1D | 1 to 2D | 2 to 4D | 4 to 6D |
| 6262-T9 | ... | ... | 1 to 1 $\frac{1}{2}$ D | 1 to 1 $\frac{1}{2}$ D |
| 7075-T6, T651 | $\frac{1}{2}$ to 1 $\frac{1}{2}$ D | 1 to 2D | 1 $\frac{1}{2}$ to 2 $\frac{1}{2}$ D | 2 to 3D |

*Minimum permissible radius over which metal may be bent varies with nature of forming operation, type of forming equipment, design and condition of tools. Minimum working radius for a giving material or hardest alloy and temper for a giving radius can be ascertained only by actual trial under contemplated conditions of fabrications.

# Table 3-3

## SHEET THICKNESS FOR 180° COLD BENDING (METAL TO METAL)

| Alloy and Temper | Maximum Metal Thickness In. | Alloy and Temper | Maximum Metal Thickness In. |
|------------------|----------------------------|------------------|----------------------------|
| 1100-O<br>-H14 | .125<br>.063 | 5050-O<br>-H34 | .063<br>.031 |
| 2014-O | .063 | 5052-O<br>-H32<br>-H34 | .063<br>.031<br>.016 |
| 2024-O | .063 | 5086-O | .031 |
| 3003-O<br>-H14 | .125<br>.063 | 5154-H32 | .016 |
| 3004-O<br>-H32<br>-H34 | .063<br>.031<br>.016 | 6061-O<br>-T4 | .063<br>.031 |
| 5005-O<br>-H12<br>-H32<br>-H14<br>-H34 | .125<br>.063<br>.063<br>.031<br>.031 | 7075-O | .031 |

*Minimum permissible radius over which metal may be bent varies with nature of forming operation, type of forming equipment, design and condition of tools. Minimum working radius for a giving material or hardest alloy and temper for a giving radius can be ascertained only by actual trial under contemplated conditions of fabrications.

# Table 3-4

## DEVELOPED LENGTH OF MATERIAL FOR 90° BENDS*

*Developed Length = (Length Before Bending) - (Sum of the Half-Lengths)

| Material<br>Thickness<br>In. | Sharp | Inside Radius of Bend (in.) |
|------------------------------|-------|------------------------------|

| | | $\frac{1}{32}$ | $\frac{1}{16}$ | $\frac{3}{32}$ | $\frac{1}{8}$ | $\frac{5}{32}$ | $\frac{3}{16}$ | $\frac{1}{4}$ | $\frac{5}{16}$ | $\frac{3}{8}$ | $\frac{1}{2}$ | $\frac{5}{8}$ | $\frac{3}{4}$ | $\frac{7}{8}$ | 1 | $1\frac{1}{8}$ | $1\frac{1}{4}$ | $1\frac{3}{8}$ | $1\frac{1}{2}$ | $1\frac{5}{8}$ | $1\frac{3}{4}$ | 2 | 3 | 4 | 5 | $5\frac{1}{8}$ |
|---|---|---|---|---|---|---|---|---|---|---|---|---|---|---|---|---|---|---|---|---|---|---|---|---|---|---|
| .016<br>.020<br>.025<br>.032<br>.040 | .008<br>.011<br>.013<br>.017<br>.021 | .033<br>.035<br>.038<br>.041<br>.045 | .061<br>.063<br>.065<br>.069<br>.072 | .081<br>.083<br>.085<br>.090<br>.096 | .111<br>.114<br>.116<br>.120<br>.123 | .135<br>.138<br>.142<br>.148<br>.153 | .160<br>.163<br>.167<br>.173<br>.179 | .184<br>.187<br>.191<br>.197<br>.205 | .232<br>.214<br>.216<br>.220<br>.229 | .258<br>.261<br>.265<br>.271<br>.277 | .307<br>.310<br>.314<br>.320<br>.328 | .356<br>.359<br>.363<br>.369<br>.377 | .406<br>.408<br>.412<br>.418<br>.426 | .455<br>.456<br>.461<br>.467<br>.476 | .503<br>.507<br>.511<br>.516<br>.524 | .602<br>.605<br>.609<br>.614<br>.621 | .700<br>.703<br>.707<br>.712<br>.719 | .798<br>.800<br>.805<br>.811<br>.817 | .825<br>.830<br>.834<br>.842<br>.849 | .857<br>.865<br>.871<br>.884<br>.898 | .933<br>.962<br>1.002<br>1.022<br>1.061 | .994<br>.998<br>1.001<br>1.007<br>1.018 | 1.022<br>1.027<br>1.031<br>1.038<br>1.048 | 1.053<br>1.062<br>1.067<br>1.080<br>1.104 | 1.129<br>1.178<br>1.227<br>1.247<br>1.328 | 1.323<br>1.374<br>1.440<br>1.505 |
| .051<br>.057<br>.063<br>.072<br>.081 | .027<br>.030<br>.033<br>.038<br>.042 | .051<br>.054<br>.057<br>.062<br>.067 | .079<br>.082<br>.085<br>.091<br>.096 | .100<br>.103<br>.105<br>.111<br>.116 | .129<br>.130<br>.133<br>.135<br>.146 | .155<br>.158<br>.161<br>.165<br>.170 | .184<br>.185<br>.186<br>.189<br>.194 | .212<br>.214<br>.216<br>.220<br>.224 | .236<br>.241<br>.245<br>.248<br>.250 | .285<br>.288<br>.294<br>.302<br>.307 | .334<br>.339<br>.344<br>.351<br>.358 | .383<br>.388<br>.393<br>.400<br>.409 | .433<br>.438<br>.442<br>.449<br>.458 | .531<br>.539<br>.540<br>.547<br>.554 | .602<br>.571<br>.577<br>.589<br>.614 | .629<br>.634<br>.638<br>.646<br>.653 | .779<br>.732<br>.738<br>.744<br>.751 | .829<br>.830<br>.834<br>.842<br>.849 | .857<br>.865<br>.871<br>.884<br>.898 | .913<br>1.178<br>1.238<br>1.339 |
| .091<br>.102<br>.109<br>.125<br>.156 | .047<br>.053<br>.057<br>.065<br>.082 | .072<br>.078<br>.082<br>.090<br>.108 | .106<br>.112<br>.116<br>.124<br>.141 | .121<br>.127<br>.131<br>.139<br>.155 | .146<br>.151<br>.155<br>.164<br>.180 | .170<br>.176<br>.180<br>.188<br>.206 | .194<br>.200<br>.204<br>.213<br>.229 | .227<br>.230<br>.232<br>.237<br>.253 | .252<br>.258<br>.261<br>.270<br>.278 | .312<br>.318<br>.319<br>.324<br>.352 | .366<br>.370<br>.371<br>.373<br>.383 | .417<br>.423<br>.429<br>.433<br>.446 | .464<br>.473<br>.478<br>.490<br>.509 | .962<br>.571<br>.577<br>.589<br>.614 | .736<br>.756<br>.776<br>.797<br>.831 | .660<br>.669<br>.675<br>.685<br>.712 | .758<br>.768<br>.777<br>.785<br>.810 | .857<br>.865<br>.871<br>.884<br>.898 | .933<br>.962<br>1.002<br>1.022<br>1.061 | 1.014<br>1.088<br>1.143<br>1.211 | 1.113<br>1.178<br>1.238<br>1.339 |
| .188<br>.250<br>.313<br>.375<br>.500 | .098<br>.131<br>.164<br>.196<br>.262 | .123<br>.155<br>.188<br>.220<br>.285 | .147<br>.180<br>.213<br>.245<br>.311 | .172<br>.204<br>.237<br>.270<br>.335 | .196<br>.229<br>.262<br>.295<br>.360 | .221<br>.254<br>.286<br>.319<br>.384 | .245<br>.278<br>.311<br>.344<br>.409 | .270<br>.303<br>.335<br>.368<br>.433 | .295<br>.327<br>.360<br>.393<br>.458 | .346<br>.376<br>.409<br>.442<br>.507 | .394<br>.425<br>.458<br>.491<br>.556 | .445<br>.474<br>.507<br>.540<br>.605 | .510<br>.529<br>.556<br>.589<br>.654 | .624<br>.645<br>.662<br>.685<br>.737 | .736<br>.756<br>.776<br>.797<br>.831 | .916<br>.982<br>1.047<br>1.113 | .834<br>.860<br>.889<br>.909<br>.989 | .933<br>.962<br>1.002<br>1.022<br>1.061 | 1.014<br>1.088<br>1.143<br>1.211 | 1.113<br>1.178<br>1.238<br>1.339 |
| .625<br>.750<br>.875<br>1.000 | .328<br>.393<br>.458<br>.524 | .352<br>.417<br>.483<br>.548 | .377<br>.442<br>.507<br>.573 | .401<br>.466<br>.532<br>.597 | .426<br>.491<br>.556<br>.622 | .450<br>.515<br>.581<br>.646 | .475<br>.540<br>.605<br>.671 | .499<br>.564<br>.630<br>.695 | .524<br>.589<br>.654<br>.720 | .573<br>.638<br>.703<br>.769 | .622<br>.687<br>.753<br>.818 | .671<br>.736<br>.802<br>.867 | .720<br>.785<br>.851<br>.916 | .818<br>.884<br>.949<br>1.014 | .916<br>.982<br>1.047<br>1.113 | .992<br>1.088<br>1.143<br>1.211 | 1.014<br>1.088<br>1.143<br>1.211 | 1.113<br>1.178<br>1.238<br>1.339 | 1.323<br>1.374<br>1.440<br>1.505 |

# Table 3-4

## DEVELOPED LENGTH OF MATERIAL FOR 90° BENDS* (Continued)

| Material<br>Thickness<br>In. | Inside Radius of Bend (in.) |
|------------------------------|------------------------------|
| | $\frac{3}{4}$ | 1 | $1\frac{1}{4}$ | $1\frac{1}{2}$ | 2 | $2\frac{1}{2}$ | 2$\frac{3}{4}$ | 3 | $3\frac{1}{2}$ | $3\frac{3}{4}$ | 4 | $4\frac{1}{2}$ | 5 | $5\frac{1}{4}$ |
| .016<br>.020<br>.025<br>.032<br>.040 | 1.191<br>1.194<br>1.198<br>1.204<br>1.210 | 1.387<br>1.390<br>1.394<br>1.400<br>1.408 | 1.583<br>1.587<br>1.590<br>1.596<br>1.602 | 2.761<br>2.765<br>2.769<br>2.774<br>2.780 | 3.154<br>3.157<br>3.161<br>3.166<br>3.173 | 3.947<br>3.950<br>3.954<br>3.959<br>3.966 | 4.332<br>4.335<br>4.339<br>4.345<br>4.351 | 4.725<br>4.728<br>4.732<br>4.738<br>4.744 | 5.112<br>5.115<br>5.119<br>5.125<br>5.132 | 5.510<br>5.514<br>5.517<br>5.523<br>5.529 | 5.908<br>5.911<br>5.915<br>5.920<br>5.927 | 6.296<br>6.299<br>6.303<br>6.308<br>6.315 | 5.908<br>5.911<br>5.915<br>5.920<br>5.927 | 8.679<br>8.680<br>8.684<br>8.690<br>8.696 | 8.711<br>8.720<br>8.725<br>8.735<br>8.746 |
| .051<br>.057<br>.063<br>.072<br>.081 | 1.238<br>1.233<br>1.227<br>1.223<br>1.242 | 1.445<br>1.416<br>1.423<br>1.431<br>1.438 | 1.411<br>1.616<br>1.620<br>1.627<br>1.634 | 2.789<br>2.798<br>2.798<br>2.808<br>2.817 | 3.181<br>3.186<br>3.191<br>3.202<br>3.209 | 3.574<br>3.579<br>3.585<br>3.591<br>3.598 | 4.360<br>4.365<br>4.370<br>4.381<br>4.388 | 4.752<br>4.758<br>4.763<br>4.774<br>4.780 | 5.145<br>5.150<br>5.156<br>5.166<br>5.173 | 5.538<br>5.543<br>5.547<br>5.554<br>5.561 | 5.930<br>5.935<br>5.940<br>5.950<br>5.958 | 6.323<br>6.328<br>6.332<br>6.341<br>6.347 | 6.295<br>6.309<br>6.323<br>6.334<br>6.347 | 8.709<br>8.715<br>8.720<br>8.728<br>8.738 | 8.711<br>8.720<br>8.725<br>8.735<br>8.746 |
| .091<br>.102<br>.109<br>.125<br>.156 | 1.249<br>1.258<br>1.264<br>1.276<br>1.301 | 1.446<br>1.454<br>1.461<br>1.473<br>1.497 | 1.642<br>1.651<br>1.657<br>1.669<br>1.693 | 2.820<br>2.829<br>2.835<br>2.847<br>2.872 | 3.212<br>3.220<br>3.227<br>3.240<br>3.264 | 3.605<br>3.614<br>3.620<br>3.632<br>3.657 | 4.391<br>4.400<br>4.406<br>4.418<br>4.442 | 4.784<br>4.792<br>4.799<br>4.811<br>4.835 | 5.176<br>5.185<br>5.191<br>5.203<br>5.228 | 5.569<br>5.577<br>5.584<br>5.596<br>5.620 | 5.961<br>5.970<br>5.976<br>5.988<br>6.013 | 6.354<br>6.363<br>6.369<br>6.381<br>6.405 | 6.747<br>6.755<br>6.762<br>6.774<br>6.798 | 8.738<br>8.745<br>8.752<br>8.759<br>8.782 | 8.771<br>8.779<br>8.785<br>8.797<br>8.822 |
| .188<br>.250<br>.313<br>.375<br>.500 | 1.325<br>1.374<br>1.423<br>1.472<br>1.511 | 1.522<br>1.571<br>1.620<br>1.669<br>1.737 | 1.718<br>1.767<br>1.816<br>1.865<br>1.964 | 2.898<br>2.945<br>2.994<br>3.043<br>3.142 | 3.289<br>3.338<br>3.387<br>3.436<br>3.584 | 3.681<br>3.731<br>3.780<br>3.829<br>3.927 | 4.074<br>4.123<br>4.172<br>4.221<br>4.320 | 4.860<br>4.909<br>4.958<br>5.007<br>5.105 | 5.252<br>5.301<br>5.350<br>5.400<br>5.498 | 5.645<br>5.694<br>5.743<br>5.792<br>5.891 | 6.038<br>6.087<br>6.136<br>6.185<br>6.283 | 6.430<br>6.480<br>6.529<br>6.578<br>6.676 | 6.823<br>6.872<br>6.921<br>6.970<br>7.069 | 8.001<br>8.050<br>8.099<br>8.149<br>8.247 | 8.879<br>8.928<br>8.977<br>9.026<br>9.125 |
| .625<br>.750<br>.875<br>1.000 | 1.548<br>1.585<br>1.636<br>1.702 | 1.774<br>1.812<br>1.850<br>1.898 | 2.001<br>2.008<br>2.075<br>2.112 | 3.189<br>3.246<br>3.273<br>3.327 | 3.572<br>3.608<br>3.645<br>3.711 | 3.965<br>4.025<br>4.032<br>4.120 | 4.358<br>4.414<br>4.451<br>4.473 | 5.143<br>5.180<br>5.217<br>5.283 | 5.536<br>5.573<br>5.610<br>5.676 | 5.929<br>5.966<br>6.002<br>6.070 | 6.322<br>6.359<br>6.396<br>6.462 | 6.715<br>6.752<br>6.788<br>6.855 | 7.108<br>7.145<br>7.181<br>7.248 | 8.287<br>8.324<br>8.360<br>8.427 | 9.180<br>9.229<br>9.237<br>9.479 |

*Developed Length = (Length Before Bending) - (Sum of the Half-Lengths)

# Table 4-1

## BEAM ALLOWABLE UNIFORM LOADS
## ALUMINUM ASSOCIATION STANDARD CHANNELS, ALLOY 6061-T6

| Depth<br>in. | Wt<br>lb/ft | span (ft) |
|-------------|-------------|-----------|

[THIS IS TABLE: A comprehensive load table for aluminum channels showing allowable uniform loads across different beam spans (4-21 ft) for various channel depths (2-14 inches) and weights. The table contains three rows per channel size showing:
1. Total load (k) for laterally braced beam
2. Deflection (in.) for laterally braced beam
3. Total load (k) for beam not laterally braced

Values range from small loads like 0.02k for shorter spans to larger loads of 116.60k for deeper sections at shorter spans.]

**Notes**
1. Load is applied at beam's neutral axis on a simply supported single span braced against twisting at supports.
2. Building-type structure.
3. For each beam size, first line is total load (k) for laterally braced beam, second line is deflection (in.) for laterally braced beam, and third line is total load (k) for beam not laterally braced.

# Table 4-2

## BEAM ALLOWABLE UNIFORM LOADS
## ALUMINUM ASSOCIATION STANDARD W-SHAPES, ALLOY 6061-T6

| Depth<br>in. | Wt<br>lb/ft | span (ft) |
|-------------|-------------|-----------|

[THIS IS TABLE: A comprehensive load table for aluminum W-shapes showing allowable uniform loads across different beam spans (1-21 ft) for various section depths (3-14 inches) and weights. The table contains three rows per section size showing:
1. Total load (k) for laterally braced beam
2. Deflection (in.) for laterally braced beam
3. Total load (k) for beam not laterally braced

Values range from small loads like 0.02k to larger loads exceeding 140k for deeper sections at shorter spans.]

**Notes**
1. Load is applied at beam's neutral axis on a simply supported single span braced against twisting at supports.
2. Building-type structure.
3. For each beam size, first line is total load (k) for laterally braced beam, second line is deflection (in.) for laterally braced beam, and third line is total load (k) for beam not laterally braced.

# Table 4-3

## ALLOWABLE LOADS (LB/FT²) ON ASTM B632 6061-T6 ALUMINUM TREAD PLATE

| Thickness<br>in. | Long span | | | | Short span | | | |
|-----------------|-----------|---|---|---|------------|---|---|---|
| | | 1'-0" | 1'-6" | 2'-0" | 2'-6" | 3'-0" | 3'-6" | 4'-0" |
| 0.188 | 1'-0" | 833 | | | | | | |
| | 1'-6" | 440 | 247 | | | | | |
| | 2'-0" | 333 | 151 | 104 | | | | |
| | 2'-6" | 300 | 117 | 70 | 53 | | | |
| | 3'-0" | 277 | 99 | 55 | 38 | 31 | | |
| | 3'-6" | 270 | 92 | 47 | 31 | 23 | 19 | |
| | 4'-0" | 264 | 87 | 42 | 26 | 19 | 15 | 13 |
| | infinity | 260 | 77 | 33 | 17 | 10 | 6 | 4 |
| 0.250 | 1'-0" | 1975 | | | | | | |
| | 1'-6" | 1043 | 585 | | | | | |
| | 2'-0" | 790 | 358 | 247 | | | | |
| | 2'-6" | 711 | 276 | 166 | 126 | | | |
| | 3'-0" | 657 | 234 | 130 | 91 | 73 | | |
| | 3'-6" | 641 | 217 | 111 | 73 | 55 | 46 | |
| | 4'-0" | 626 | 206 | 99 | 62 | 45 | 36 | 31 |
| | infinity | 617 | 183 | 77 | 39 | 23 | 14 | 10 |
| 0.375 | 1'-0" | 6664 | | | | | | |
| | 1'-6" | 3519 | 1975 | | | | | |
| | 2'-0" | 2666 | 1208 | 833 | | | | |
| | 2'-6" | 2401 | 933 | 560 | 427 | | | |
| | 3'-0" | 2216 | 790 | 440 | 307 | 247 | | |
| | 3'-6" | 2164 | 733 | 376 | 246 | 185 | 155 | |
| | 4'-0" | 2114 | 696 | 333 | 209 | 151 | 121 | 104 |
| | infinity | 2082 | 617 | 260 | 133 | 77 | 49 | 33 |
| 0.500 | 1'-0" | 15797 | | | | | | |
| | 1'-6" | 8341 | 4681 | | | | | |
| | 2'-0" | 6319 | 2865 | 1975 | | | | |
| | 2'-6" | 5691 | 2212 | 1326 | 1011 | | | |
| | 3'-0" | 5254 | 1872 | 1043 | 729 | 585 | | |
| | 3'-6" | 5129 | 1737 | 892 | 583 | 439 | 368 | |
| | 4'-0" | 5010 | 1650 | 790 | 495 | 358 | 286 | 247 |
| | infinity | 4938 | 1462 | 617 | 316 | 183 | 115 | 77 |

Allowable loads in this table are calculated using Roark's Formulas for Stress and Strain, 6th edition, Table 26, Case 1a assuming that deflections are limited to the short span divided by 150, all plate edges are simply suported, the allowable flexural stress is 31.8 ksi, and the plate is uniformly loaded.

# Table 4-4

## MAXIMUM SPANS (IN.)
## Corrugated And V-Beam Roofing And Siding

| Design<br>Load<br>(psf) | **Number of Equal Spans** |
|-------------------------|---------------------------|
| | **One** | | **Two** | | **Three** | |
| | Strength | Deflection | Strength | Deflection | Strength | Deflection |

### Corrugated Roofing and Siding – 0.024" thick

| 20 | 79 | 61 | 79 | – | 88 | 76 |
| 25 | 70 | 57 | 70 | – | 79 | 70 |
| 30 | 64 | 54 | 64 | – | 72 | 66 |
| 35 | 60 | 51 | 60 | – | 67 | 63 |
| 40 | 56 | 49 | 56 | – | 63 | 60 |
| 45 | 53 | 47 | 53 | – | 59 | 58 |
| 50 | 50 | 45 | 50 | – | 56 | 56 |

### Corrugated Roofing and Siding – 0.032" thick
