Repository: gogohkm/Drawing_Engine

# ADM 2020 Aluminum Design Skill

Claude Code user skill for structural aluminum design using the Aluminum Design Manual 2020 (ADM 2020).

---

## Overview

This skill provides comprehensive access to the ADM 2020 specification, commentary, design guides, and examples for structural aluminum design. It includes aluminum-specific considerations such as:

- **Heat-Affected Zone (HAZ)** strength reduction in welded members (20-60% capacity loss)
- **Alloy and temper** selection with property lookup
- **Buckling constants** that vary by alloy (unlike steel)
- **Temperature limits** for heat-treatable alloys
- **ASD-only design method** (LRFD not used in aluminum)

---

## Contents

### Data Files (21 consolidated documents)

Located in `data/` subdirectories:

**Specification (14 chapters)**
- `specification/Chapter_A_General_Provisions.md` - Materials, alloys, design basis
- `specification/Chapter_B_Design_Requirements.md` - Local buckling, slenderness
- `specification/Chapter_C_Design_for_Stability.md` - Stability provisions
- `specification/Chapter_D_Design_for_Tension.md` - Tension members
- `specification/Chapter_E_Design_for_Compression.md` - Columns, buckling
- `specification/Chapter_F_Design_for_Flexure.md` - Beams
- `specification/Chapter_G_Design_for_Shear.md` - Shear design
- `specification/Chapter_H_Combined_Forces_Torsion.md` - Interaction equations
- `specification/Chapter_J_Connections.md` - Welds, bolts, HAZ
- `specification/Chapter_L_Serviceability.md` - Deflections
- `specification/Chapter_M_Fabrication_Erection.md` - Construction
- `specification/Chapter_N_Quality_Control.md` - QA/QC
- `specification/Appendices_1_to_6.md` - Additional provisions

**Commentary**
- `commentary/Part_II_Commentary.md` - Background, research basis, guidance

**Design Guide**
- `design-guide/Part_III_Design_Guide.md` - Step-by-step design procedures

**Examples**
- `examples/Part_VII_Illustrative_Examples.md` - 31 worked calculation examples

**Reference Data**
- `reference-data/Part_IV_Material_Properties.md` - Complete property tables
- `reference-data/Part_V_Section_Properties.md` - Standard section dimensions
- `reference-data/Part_VII_Illustrative_Examples.md` - Additional examples
- `reference-data/Part_VIII_Sheet_Metal_Guidelines.md` - Sheet metal design

**Symbols**
- `Symbols.md` - Mathematical notation, glossary, front matter

---

### Reference Files (8 guides)

Located in `references/`:

**Basic References (extracted from source)**
- `symbols.md` - Mathematical symbols and notation
- `glossary.md` - Technical terms and definitions
- `abbreviations.md` - Common abbreviations (HAZ, ASD, tempers, etc.)

**Aluminum-Specific References (custom created)**
- `alloy-guide.md` - Quick reference for common alloys (6061-T6, 6063, 5052, 5083)
- `haz-factors.md` - HAZ strength reduction tables and design procedures
- `buckling-constants-guide.md` - Buckling constants by alloy/temper
- `specification-structure.md` - Navigation guide for 536-page manual
- `examples-index.md` - Index of all 31 worked examples

---

### Automation Scripts (4 tools)

Located in `scripts/`:

**1. extract_references.py** - Extract symbols, glossary from source documents
```bash
python3 scripts/extract_references.py
```

**2. smart_search.py** - Intelligent search with category filtering
```bash

# Search for HAZ information
python3 scripts/smart_search.py "HAZ" --welded-only

# Search in specific category
python3 scripts/smart_search.py "column buckling" --category specification

# Column
python3 scripts/haz_calculator.py --alloy "6061-T6" --member-type column --area 8.0 --slenderness 40

## File Organization

```
.claude/skills/adm-aluminum-design/
├── SKILL.md                    # Main skill definition (Claude reads this)
├── README.md                   # This file (user documentation)
├── CHANGES.md                  # Consolidation methodology
│
├── data/                       # Source documents (21 files, 1.24 MB)
│   ├── Symbols.md
│   ├── specification/          # 14 chapter files
│   ├── commentary/             # Part II
│   ├── design-guide/           # Part III
│   ├── examples/               # Part VII (31 examples)
│   └── reference-data/         # Parts IV, V, VIII
│
├── references/                 # Quick reference guides (8 files)
│   ├── symbols.md
│   ├── glossary.md
│   ├── abbreviations.md
│   ├── alloy-guide.md          # ⭐ Aluminum-specific
│   ├── haz-factors.md          # ⭐ Aluminum-specific
│   ├── buckling-constants-guide.md
│   ├── specification-structure.md
│   └── examples-index.md
│
└── scripts/                    # Automation tools (4 scripts)
    ├── extract_references.py
    ├── smart_search.py         # Intelligent search
    ├── alloy_lookup.py         # Material properties
    └── haz_calculator.py       # HAZ capacity impact
```

---

File: .claude/skills/adm-aluminum-design/data/specification/Chapter_B_Design_Requirements.md
# Chapter B: Design Requirements

**Document:** Aluminum Design Manual 2020
**Part:** Part I - Specification for Aluminum Structures
**Original Pages:** 40-49
**Edition:** January 2020
**Publisher:** Aluminum Association

---

## Table of Contents

- [B.1 SECTION PROPERTIES](#b1-section-properties)
- [B.2 LOADS AND LOAD COMBINATIONS](#b2-loads-and-load-combinations)
  - [B.2.1 Building-Type Structures](#b21-building-type-structures)
  - [B.2.2 Other Structures](#b22-other-structures)
- [B.3 DESIGN BASIS](#b3-design-basis)
  - [B.3.1 Limit States](#b31-limit-states)
  - [B.3.2 Required Strength](#b32-required-strength)
    - [B.3.2.1 Design for Strength Using Load and Resistance Factor Design (LRFD)](#b321-design-for-strength-using-load-and-resistance-factor-design-lrfd)
    - [B.3.2.2 Design for Strength Using Allowable Strength Design (ASD)](#b322-design-for-strength-using-allowable-strength-design-asd)
  - [B.3.3 Design for Stability](#b33-design-for-stability)
  - [B.3.4 Design for Serviceability](#b34-design-for-serviceability)
  - [B.3.5 Design for Fatigue](#b35-design-for-fatigue)
  - [B.3.6 Design for Fire Conditions](#b36-design-for-fire-conditions)
  - [B.3.7 Design of Braces](#b37-design-of-braces)
- [B.4 BUCKLING CONSTANTS](#b4-buckling-constants)
  - [Table B.4.1](#table-b41)
  - [BUCKLING CONSTANTS FOR TEMPER DESIGNATIONS BEGINNING WITH O, H,T1,T2,T3, OR T4, AND WELD-AFFECTED ZONES OF ALL TEMPERS](#buckling-constants-for-temper-designations-beginning-with-o-ht1t2t3-or-t4-and-weld-affected-zones-of-all-tempers)
  - [Table B.4.2](#table-b42)
  - [BUCKLING CONSTANTS FOR TEMPER DESIGNATIONS BEGINNING WITH T5,T6,T7,T8, OR T9](#buckling-constants-for-temper-designations-beginning-with-t5t6t7t8-or-t9)
  - [Table B.4.3](#table-b43)
  - [POSTBUCKLING CONSTANTS](#postbuckling-constants)
- [B.5 ELEMENTS](#b5-elements)
  - [B.5.1 Width of Flat Elements and Stiffeners](#b51-width-of-flat-elements-and-stiffeners)
  - [B.5.2 Radius of Curved Elements](#b52-radius-of-curved-elements)
  - [B.5.3 Thickness of Elements](#b53-thickness-of-elements)
  - [B.5.4 Strength of Elements in Uniform Compression](#b54-strength-of-elements-in-uniform-compression)
  - [B.5.4.1 Flat Elements Supported on One Edge](#b541-flat-elements-supported-on-one-edge)
  - [B.5.4.2 Flat Elements Supported on Both Edges](#b542-flat-elements-supported-on-both-edges)
  - [B.5.4.3 Flat Elements Supported on One Edge and with a Stiffener on the Other Edge](#b543-flat-elements-supported-on-one-edge-and-with-a-stiffener-on-the-other-edge)
  - [B.5.4.4 Flat Elements Supported on Both Edges and with an Intermediate Stiffener](#b544-flat-elements-supported-on-both-edges-and-with-an-intermediate-stiffener)
  - [B.5.4.5 Round Hollow Elements and Curved Elements Supported on Both Edges](#b545-round-hollow-elements-and-curved-elements-supported-on-both-edges)
  - [B.5.4.6 Direct Strength Method](#b546-direct-strength-method)
  - [B.5.5 Strength of Elements in Flexural Compression](#b55-strength-of-elements-in-flexural-compression)
  - [B.5.5.1 Flat Elements Supported on Both Edges](#b551-flat-elements-supported-on-both-edges)
  - [B.5.5.2 Flat Elements Supported on Tension Edge, Compression Edge Free](#b552-flat-elements-supported-on-tension-edge-compression-edge-free)
  - [B.5.5.3 Flat Elements Supported on Both Edges and with a Longitudinal Stiffener](#b553-flat-elements-supported-on-both-edges-and-with-a-longitudinal-stiffener)
  - [B.5.5.4 Pipes and Round Tubes](#b554-pipes-and-round-tubes)
  - [B.5.5.5 Direct Strength Method](#b555-direct-strength-method)
- [ELASTIC BUCKLING STRESS $F_e$ OF ELEMENTS](#elastic-buckling-stress-f_e-of-elements)
- [B.5.6 Elastic Buckling Stress of Elements](#b56-elastic-buckling-stress-of-elements)
- [B.6 FABRICATION AND ERECTION](#b6-fabrication-and-erection)
- [B.7 QUALITY CONTROL AND QUALITY ASSURANCE](#b7-quality-control-and-quality-assurance)
- [B.8 EVALUATION OF EXISTING STRUCTURES](#b8-evaluation-of-existing-structures)

---

|---|---|
| Flat Elements in Uniform Compression for Temper Designations Beginning with O, H, T1, T2, T3, or T4, and weld-affected zones of all tempers | 0.50 | 2.04 |
| Flat Elements in Uniform Compression for Temper Designations Beginning with T5, T6, T7, T8, or T9 | 0.35 | 2.27 |
| Flat Elements in Flexure | 0.50 | 2.04 |

## B.5 ELEMENTS

### B.5.1 Width of Flat Elements and Stiffeners

For flat elements:

a) supported on one edge, the element width $b$ is the distance from the element's unsupported edge to the toe of the fillet or bend at the element's supported edge (Figure B.5.1)

b) supported on both edges and flat elements supported on one edge and with a stiffener on the other edge, the element width $b$ is the distance between the toes of the fillets or bends at the element's supported or stiffened edges (Figures B.5.2 and B.5.3).

c) supported on both edges and with an intermediate stiffener, the element width $b$ is the largest distance between the toe of the fillet or bend at the element's supported edge and the toe of the fillet or bend at the intermediate stiffener (Figure B.5.4).

For all flat elements, if the inside corner radius exceeds 4 times the element thickness, the inside radius shall be assumed equal to 4 times the thickness in calculating $b$.

Dimensions and properties of stiffeners shall be determined in accordance with Figures B.5.3 and B.5.4.

![Figure B.5.1 - Flat Elements Supported on One Edge](ADM2020_page_043.jpg)

**Figure B.5.1 - FLAT ELEMENTS SUPPORTED ON ONE EDGE**

The figure shows three cross-sectional diagrams:
- Left: A channel section with dimension $b$ measured from the free edge to the toe of the fillet (radius $r$), and thickness $t$ marked
- Middle: An angle section with dimension $b$ measured from the free edge to the toe of the fillet (radius $r$), and thickness $t$ marked
- Right: An I-beam flange with dimension $b$ measured from the edge of the web to the free edge, with radius $r$ and thickness $t$ marked

![Figure B.5.2 - Flat Elements Supported on Both Edges](ADM2020_page_043.jpg)

**Figure B.5.2 - FLAT ELEMENTS SUPPORTED ON BOTH EDGES**

The figure shows two cross-sectional diagrams:
- Left: A hollow rectangular tube section with dimension $b$ measured between the toes of the fillets (radius $r$), and thickness $t$ marked
- Right: A hollow rectangular tube section with dimension $b$ measured between the toes of the fillets (radius $r$), and thickness $t$ marked at the top

![Figure B.5.3 - Edge Stiffened Elements](ADM2020_page_044.jpg)

**Figure B.5.3 - EDGE STIFFENED ELEMENTS**

The figure shows two cross-sectional diagrams:

**Top diagram:** An edge stiffened element with an angled stiffener
- Dimension $b$ measured across the flat element width
- Thickness $t$ of the flat element
- Radius $r$ at the corner
- Stiffener shown at angle $\theta$ from the flat element
- Stiffener dimensions: $D_s$ (overall depth) and $d_s$ (projected depth perpendicular to element)

**Bottom diagram:** A channel section with cross-hatched edge stiffener
- Dimension $b$ measured across the flat element width
- Thickness $t$ of the flat element
- Radius $r$ at the corner
- Edge stiffener dimension $D_s$ (depth of stiffener)
- Note: "Stiffener is cross-hatched"

### B.5.2 Radius of Curved Elements

The radius of curved elements $R_c$ shall be taken at the mid-thickness of the element.

### B.5.3 Thickness of Elements

For uniform compression on elements with linearly varying thickness with δ ≤ 2.0:

a) For tapered thickness elements with the thick edge supported and the thin edge free, the slenderness is $(1 - 0.12\delta)(b/t_{avg})$.

b) For tapered thickness elements with the thin edge supported and the thick edge free, the slenderness is $b/t_{avg}$.

c) For tapered thickness elements supported on both edges, the slenderness is $b/t_{avg}$.

where
- $b$ = element width

$$t_{avg} = \frac{t_{max} + t_{min}}{2}$$ (B.5-1)

- $t_{avg}$ = average thickness of the element
- $t_{min}$ = minimum thickness of the tapered thickness element
- $t_{max}$ = maximum thickness of the tapered thickness element

$$\delta = \frac{t_{max} - t_{min}}{t_{min}}$$ (B.5-2)

### B.5.4 Strength of Elements in Uniform Compression

The stress $F_c$ corresponding to the uniform compressive strength of elements is:

For unwelded elements:

$$F_c = F_{cy}$$ (B.5-3)

For welded elements:

$$F_c = F_{cy}(1 - A_{wc}/A_g) + F_{cw} A_{wc}/A_g$$ (B.5-4)

where
- $F_{cy}$ = stress corresponding to the uniform compressive strength calculated using Sections B.5.4.1 through B.5.4.5 for an element if no part of the cross section were weld-affected. Use buckling constants for unwelded metal (Table B.4.1 or Table B.4.2) and $F_{cy}$.
- $F_{cw}$ = stress corresponding to the uniform compressive strength calculated using Sections B.5.4.1 through B.5.4.5 for an element if the entire cross section were weld-affected. Use buckling constants for weld-affected zones (Table B.4.1) and $F_{cw}$. For transversely welded elements with $b/t \leq \lambda_1$, $F_c = F_{cw}$
- $A_{wc}$ = cross sectional area of the weld-affected zone
- $A_g$ = gross cross sectional area of the element.

### B.5.4.1 Flat Elements Supported on One Edge

The stress $F_c$ corresponding to the uniform compressive strength of flat elements supported on one edge is:

| LIMIT STATE | $F_c$ | Slenderness $b/t$ | Slenderness Limits |
|---|---|---|---|
| yielding | $F_{cy}$ | $b/t \leq \lambda_1$ | $\lambda_1 = \frac{B_p - F_{cy}}{5.0D_p}$ |
| inelastic buckling | $B_p - 5.0D_p b/t$ | $\lambda_1 < b/t < \lambda_2$ | |
| in columns whose buckling axis is not an axis of symmetry: | | | |
| elastic buckling | $\frac{\pi^2 E}{(5.0b/t)^2}$ | $b/t \geq \lambda_2$ | $\lambda_2 = \frac{C_c}{5.0}$ |
| in all other columns and all beams: | | | |
| post-buckling | $\frac{k_2\sqrt{B_p E}}{5.0b/t}$ | $b/t \geq \lambda_2$ | $\lambda_2 = \frac{k_1 B_p}{5.0D_p}$ |

### B.5.4.2 Flat Elements Supported on Both Edges

The stress $F_c$ corresponding to the uniform compressive strength of flat elements supported on both edges is:

| LIMIT STATE | $F_c$ | Slenderness $b/t$ | Slenderness Limits |
|---|---|---|---|
| yielding | $F_{cy}$ | $b/t \leq \lambda_1$ | $\lambda_1 = \frac{B_p - F_{cy}}{1.6D_p}$ |
| inelastic buckling | $B_p - 1.6D_p b/t$ | $\lambda_1 < b/t < \lambda_2$ | |
| post-buckling | $\frac{k_2\sqrt{B_p E}}{1.6b/t}$ | $b/t \geq \lambda_2$ | $\lambda_2 = \frac{k_1 B_p}{1.6D_p}$ |

### B.5.4.3 Flat Elements Supported on One Edge and with a Stiffener on the Other Edge

For flat elements

a) supported on one edge and with a stiffener on the other edge,

b) with a stiffener of depth $D_s \leq 0.8b$, where $D_s$ is defined in Figure B.5.3, and

c) with a thickness no greater than the stiffener's thickness, the stress $F_c$ corresponding to the uniform compressive strength is

$$F_c = F_{GT} + (F_{ST} - F_{GT})\rho_{ST}$$ (B.5-5)

where

$F_{GT}$ is determined using Section B.5.4.1 and neglecting the stiffener

$F_{yf}$ is determined using Section B.5.4.2

$\rho_{yf}$ = stiffener effectiveness ratio as follows:

a) $\rho_{yf} = 1.0$ for $b/t \leq \lambda_s/3$ (B.5-6)

b) $\rho_{yf} = \frac{r_y}{9f\left(\frac{b}{t} - \frac{1}{3\lambda_s}\right)} \leq 1.0$ for $\lambda_s/3 < b/t \leq \lambda_s$ (B.5-7)

c) $\rho_{yf} = \frac{r_y}{1.5f\left(\frac{b}{t} + \frac{3}{\lambda_s}\right)} \leq 1.0$ for $\lambda_s < b/t < 2\lambda_s$ (B.5-8)

$r_y$ = the stiffener's radius of gyration about the stiffened element's mid-thickness.

For straight stiffeners of constant thickness (see Figure B.5.3)

$$r_y = \frac{(d_s \sin \theta_s)}{\sqrt{3}}$$

where
- $d_s$ = the stiffener's flat width and
- $\theta_s$ = the angle between the stiffener and the stiffened element.

$$\lambda_y = 1.28\sqrt{\frac{E}{F_y}}$$ (B.5-9)

$F_y$ for the stiffened element determined using Section B.5.4.3 shall not exceed $F_y$ for the stiffener determined using Section B.5.4.1.

For flat elements
- a) supported on one edge and with a stiffener on the other edge, and
- b) with a stiffener of depth $D_s > 0.8b$, where $D_s$ is defined in Figure B.5.3, or with a thickness greater than the stiffener's thickness,

the stress $F_c$ corresponding to the uniform compressive strength is $F_c = F_{1T}$.

### B.5.4.4 Flat Elements Supported on Both Edges and with an Intermediate Stiffener

The stress $F_c$ corresponding to the uniform compressive strength of flat elements supported on both edges and with an intermediate stiffener is:

| LIMIT STATE | $F_c$ | Slenderness<br/>$\lambda_s$ | Slenderness<br/>Limits |
|-------------|-------|-------------|------------|
| yielding | $F_{cy}$ | $\lambda_s \leq \lambda_1$ | $\lambda_1 = \frac{B_t - F_{cy}}{D_t}$ |
| inelastic<br/>buckling | $B_t - D_t \lambda_s$ | $\lambda_1 < \lambda_s < \lambda_2$ | |
| elastic<br/>buckling | $\frac{\pi^2 E}{\lambda_s^2}$ | $\lambda_s \geq \lambda_2$ | $\lambda_2 = C_t$ |

where

$$\lambda_s = 4.62 \frac{b}{t} \sqrt{\frac{1 + A_s I(bt)}{\sqrt{1 + \sqrt{1 + \frac{10.67I_s}{bt^4}}}}}$$ (B.5-10)

- $A_s$ = area of the stiffener only, not including any part of the element stiffened,
- $I_s$ = moment of inertia of a section comprising the stiffener and one half of the width of the adjacent sub-elements and the transition corners between them, taken about the centroidal axis (denoted as o-o in Figure B.5.4) of the section parallel to the stiffened element.
- $b$ = distance between stiffener and supporting element (see Figure B.5.4)
- $t$ = thickness of the flat element supported on both edges (see Figure B.5.4)

$F_c$ shall not exceed $F_c$ determined using Section B.5.4.2 for the sub-elements of the stiffened element, and shall not exceed $F_c$ of the stiffener determined using Section B.5.4.1.

### B.5.4.5 Round Hollow Elements and Curved Elements Supported on Both Edges

The stress $F_c$ corresponding to the uniform compressive strength of round hollow elements and curved elements supported on both edges is:

| LIMIT STATE | $F_c$ | Slenderness<br/>$\lambda$ | Slenderness<br/>Limits |
|-------------|-------|-------------|------------|
| yielding | $F_{cy}$ | $\lambda_s \leq \lambda_1$ | $\lambda_1 = \frac{B_t - F_{cy}}{D_t}$ |
| inelastic<br/>buckling | $B_t - D_t \lambda$ | $\lambda_1 < \lambda < \lambda_2$ | |
| elastic<br/>buckling | $16\lambda^2\left(1 + \frac{\lambda}{35}\right)$ | $\lambda \geq \lambda_2$ | $\lambda_2 = C_t$ |

$$\lambda = \sqrt{\frac{R_o}{t}}$$

For round hollow elements with transverse welds, use of Section B.5.4.5 is limited to elements with $R_o/t < 20$.

### B.5.4.6 Direct Strength Method

As an alternate to Sections B.5.4.1 through B.5.4.4, the stress $F_c$ corresponding to the uniform compressive strength of flat elements without welds may be determined as:

![Figure B.5.4 showing four cross-section diagrams of flat elements with intermediate stiffeners. Each diagram shows a different configuration with dimensions labeled as 'b', 't', 'b/2', and points marked as 'o'. The diagrams include rectangular stiffeners and V-shaped stiffeners. The shaded portions indicate the area A_s. Text annotation states "A_s is the area of the shaded portion" and "I_s is the moment of inertia of the shaded portion about the o-o axis"]

**Figure B.5.4**
**FLAT ELEMENTS WITH AN INTERMEDIATE STIFFENER**

| LIMIT STATE | $F_c$ | Slenderness<br/>$\lambda_{eq}$ | Slenderness<br/>Limits |
|-------------|-------|-------------|------------|
| yielding | $F_{cy}$ | $\lambda_{eq} \leq \lambda_1$ | $\lambda_1 = \frac{B_t - F_{cy}}{D_t}$ |
| inelastic<br/>buckling | $B_t - D_t \lambda_{eq}$ | $\lambda_1 < \lambda_{eq} < \lambda_2$ | |
| elastic<br/>buckling | $\frac{k_3\sqrt{B_t E}}{\lambda_{eq}}$ | $\lambda_{eq} \geq \lambda_2$ | $\lambda_2 = \frac{k_3 B_t}{D_t}$ |

$$\lambda_{eq} = \pi \sqrt{\frac{E}{F_e}}$$ (B.5-11)

$F_e$ = the elastic local buckling stress of the cross section determined by analysis

### B.5.5 Strength of Elements in Flexural Compression

The stress $F_b$ corresponding to the flexural compressive strength of elements is:

For unwelded elements:

$$F_b = F_{bo}$$ (B.5-12)

For welded elements:

$$F_b = F_{bo}(1 - A_{wc}/A_{ec}) + F_{bw} A_{wc}/A_g$$ (B.5-13)

where

$F_{bo}$ = stress corresponding to the flexural compressive strength calculated using Sections B.5.5.1 through B.5.5.3 for an element if no

part of the cross section were weld-affected. Use buckling constants for unwelded metal (Table B.4.1 or Table B.4.2) and $F_{cy}$.

$F_{bw}$ = stress corresponding to the flexural compressive stress strength calculated using Sections B.5.5.1 through B.5.5.3 for an element if the entire cross section were weld-affected. Use buckling constants for weld-affected zones (Table B.4.1) and $F_{cyw}$.

$A_{wc}$ = cross sectional area of the weld-affected zone in compression

$A_{ec}$ = gross cross sectional area of the element in compression.

### B.5.5.1 Flat Elements Supported on Both Edges

The stress $F_b$ corresponding to the flexural compressive strength of flat elements supported on both edges and flat elements supported on the compression edge with the tension edge free is:

| LIMIT STATE | $F_b$ | Slenderness<br/>$b/t$ | Slenderness<br/>Limits |
|-------------|-------|-----------------------|------------|
| yielding | $1.5F_{cy}$ | $b/t \leq \lambda_1$ | $\lambda_1 = \frac{B_{bc} - 1.5F_c}{mD_{bc}}$ |
| inelastic<br/>buckling | $B_{bc} - mD_{bc} b/t$ | $\lambda_1 < b/t < \lambda_2$ | |
| post-<br/>buckling | $\frac{k_3\sqrt{B_{bc}E}}{(mb/t)}$ | $b/t \geq \lambda_2$ | $\lambda_2 = \frac{k_3 B_{bc}}{mD_{bc}}$ |

$$m = 1.15 + c_x/(2c_t) \text{ for } -1 < c_x/c_t < 1$$
$$m = 1.3(1 - c_x/c_t) \text{ for } c_x/c_t \leq -1$$

$$m = 0.65 \text{ for } c_x = -c_t$$

$c_x$ = distance from neutral axis to the element extreme fiber with the greatest compressive stress

$c_t$ = distance from neutral to other extreme fiber of the element

Distances to compressive fibers are negative and distances to tensile fibers are positive.

### B.5.5.2 Flat Elements Supported on Tension Edge, Compression Edge Free

The stress $F_b$ corresponding to the flexural compressive strength of flat elements supported on the tension edge with the compression edge free is:

| LIMIT<br/>STATE | $F_b$ | Slenderness<br/>$b/t$ | Slenderness<br/>Limits |
|-----------------|-------|-----------------------|------------|
| yielding | $1.5F_{cy}$ | $b/t \leq \lambda_1$ | $\lambda_1 = \frac{B_{bc} - 1.5F_{cy}}{3.5D_{bc}}$ |
| inelastic<br/>buckling | $B_{bc} - 3.5D_{bc} b/t$ | $\lambda_1 < b/t < \lambda_2$ | |
| elastic<br/>buckling | $\frac{\pi^2 E}{(3.5b/t)^2}$ | $b/t \geq \lambda_2$ | $\lambda_2 = \frac{C_{bc}}{3.5}$ |

### B.5.5.3 Flat Elements Supported on Both Edges and with a Longitudinal Stiffener

The stress $F_b$ corresponding to the flexural compressive strength of flat elements supported on both edges and with a longitudinal stiffener located $0.4d_1$ from the compression edge that is in compression is:

| LIMIT<br/>STATE | $F_b$ | Slenderness<br/>$b/t$ | Slenderness<br/>Limits |
|-----------------|-------|-----------------------|------------|
| yielding | $1.5F_{cy}$ | $b/t \leq \lambda_1$ | $\lambda_1 = \frac{B_{bc} - 1.5F_{cy}}{0.29D_{bc}}$ |
| inelastic<br/>buckling | $B_{bc} - 0.29D_{bc} b/t$ | $\lambda_1 < b/t < \lambda_2$ | |
| post-<br/>buckling | $\frac{k_3\sqrt{B_{bc}E}}{(0.29b/t)}$ | $b/t \geq \lambda_2$ | $\lambda_2 = \frac{k_3 B_{bc}}{0.29D_{bc}}$ |

![Figure B.5.5 showing a cross-section diagram of a flat element with a longitudinal stiffener. The diagram shows a rectangular beam section with dimension 'b' for width, 'X' marking a horizontal centerline, '0.4d_1' marking the distance from top to stiffener location, and 'd_1' marking the total distance from neutral axis to compression flange.]

**Figure B.5.5**
**FLAT ELEMENT WITH A**
**LONGITUDINAL STIFFENER**

The moment of inertia of the longitudinal stiffener $I_b$ about the web of the beam shall equal or exceed

$$I_b = \frac{0.02\alpha_s ftb^3}{E}\left[\left(1 + \frac{6A_s}{bt}\right)\left(\frac{s}{b}\right)^2 + 0.4\right]$$ (B.5-14)

where (see Figure B.5.5)

- $A_s$ = cross-sectional area of the longitudinal stiffener
- $d_1$ = distance from the neutral axis to the compression flange
- $f$ = compressive stress at the toe of the flange
- $b$ = clear height of the web
- $s$ = distance between transverse stiffeners
- $t$ = web thickness
- $\alpha_s$ = 1 for a stiffener consisting of equal members on both sides of the web
  - = 3.5 for a stiffener consisting of a member on only one side of the web

For a stiffener consisting of equal members on both sides of the web, the moment of inertia $I_b$ shall be the sum of the moments of inertia about the centerline of the web. For a stiffener consisting of a member on one side of the web only, the moment of inertia $I_b$ shall be taken about the face of the web in contact with the stiffener.

### B.5.5.4 Pipes and Round Tubes

The stress $F_b$ corresponding to the flexural compressive strength of pipes and round tubes is:

| LIMIT STATE | $F_b$ | Slenderness<br/>$\lambda$ | Slenderness<br/>Limits |
|-------------|-------|-----------------------|------------|
| upper<br/>inelastic<br/>buckling | $B_{bt} - D_{bt} \lambda$ | $\lambda \leq \lambda_1$ | $\lambda_1 = C_{bt}$ |
| lower<br/>inelastic<br/>buckling | $B_t - D_t \lambda$ | $\lambda_1 < \lambda < \lambda_2$ | |
| elastic<br/>buckling | $16\lambda^2\left(1 + \frac{\lambda}{35}\right)$ | $\lambda \geq \lambda_2$ | $\lambda_2 = C_t$ |

$$\lambda = \sqrt{\frac{R_o}{t}}$$

### B.5.5.5 Direct Strength Method

As an alternate to Sections B.5.5.1 through B.5.5.3 for flat elements in flexure without welds, the stress $F_b$ corresponding to the flexural compressive strength may be determined as:

# Table B.5.1
## ELASTIC BUCKLING STRESS $F_e$ OF ELEMENTS

| ELEMENT TYPE | ELEMENT STRESS | ELEMENT SUPPORT | $F_e$ |
|--------------|----------------|-----------------|-------|
| flat | uniform compression | supported on both edges | $\frac{\pi^2 E}{(1.6 b/t)^2}$ |
| flat | uniform compression | supported on one edge | $\frac{\pi^2 E}{(5.0 b/t)^2}$ |
| flat | uniform compression | supported on one edge and with a stiffener on the other edge | $\left(1 - \rho_{s1}\right) \frac{\pi^2 E}{(5.0 b/t)^2} + \rho_{s1} \frac{\pi^2 E}{(1.6 b/t)^2}$ |
| flat | uniform compression | supported on both edges and with an intermediate stiffener | $\frac{\pi^2 E}{\lambda_s^2}$ |
| curved | uniform compression | supported on both edges | $\frac{\pi^2 E}{16\left(\frac{R_o}{t}\right)\left(1 + \sqrt{\frac{R_o}{35}t}\right)^2}$ |

$\lambda_s$ is determined from equation B.5-10

| LIMIT STATE | $F_b$ | Slenderness $\lambda_{eq}$ | Slenderness Limits |
|-------------|-------|----------------------------|---------------------|
| yielding | $1.5F_{cy}$ | $\lambda_{eq} \leq \lambda_1$ | $\lambda_1 = \frac{B_e - 1.5F_{cy}}{D_e}$ |
| inelastic buckling | $B_w - D_w\lambda_{eq}$ | $\lambda_1 < \lambda_{eq} < \lambda_2$ | |
| post-buckling | $\frac{k_2\sqrt{B_w E}}{\lambda_{eq}}$ | $\lambda_{eq} \geq \lambda_2$ | $\lambda_2 = k_1 B_w / D_w$ |

$$\lambda_{eq} = \pi \sqrt{\frac{E}{F_e}}$$ (B.5-15)

$F_e$ = the elastic local buckling stress of the cross section determined by analysis

## B.5.6 Elastic Buckling Stress of Elements

The elastic buckling stress of elements shall be determined using Table B.5.1.

## B.6 FABRICATION AND ERECTION

Fabrication and erection shall meet the requirements in Chapter M.

## B.7 QUALITY CONTROL AND QUALITY ASSURANCE

Quality control and quality assurance shall meet the requirements in Chapter N.

## B.8 EVALUATION OF EXISTING STRUCTURES

Evaluation of existing structures shall meet the requirements in Appendix 5.

File: .claude/skills/adm-aluminum-design/data/specification/Chapter_L_Serviceability.md
# Chapter L: Design for Serviceability

**Document:** Aluminum Design Manual 2020
**Part:** Part I - Specification for Aluminum Structures
**Original Pages:** 76-76
**Edition:** January 2020
**Publisher:** Aluminum Association

---

## Table of Contents

- [L.1 GENERAL PROVISIONS](#l1-general-provisions)
- [L.2 CAMBER](#l2-camber)
- [L.3 DEFLECTIONS](#l3-deflections)
- [L.4 VIBRATION](#l4-vibration)
- [L.5 WIND-INDUCED MOTION](#l5-wind-induced-motion)
- [L.6 EXPANSION AND CONTRACTION](#l6-expansion-and-contraction)
- [L.7 CONNECTION SLIP](#l7-connection-slip)

---




<!-- Original pages: 76-76 -->


# Chapter L Design for Serviceability

## L.1 GENERAL PROVISIONS

Serviceability is the preservation of a structure's function under service load combinations.

## L.2 CAMBER

If camber is required, its magnitude, direction, and location shall be shown on the structural drawings.

## L.3 DEFLECTIONS

Deflections caused by service load combinations shall not impair serviceability.

For shapes with elements addressed by Sections B.5.4.1, B.5.4.2, B.5.4.3, B.5.5.1, or B.5.5.3 with $f_b > F_e$, effective widths shall be used to determine the moment of inertia used to calculate deflections.

The effective width $b_e$ of such elements in compression is:

If $f_b \le F_e$, $b_e = b$ (L.3-1)

If $f_b > F_e$, $b_e = b\sqrt{F_e / f_b}$ (L.3-2)

where

$b_e$ = element's effective width

$b$ = element's width

$F_e$ = element's elastic local buckling stress determined using Section B.5.6

$f_b$ = maximum compressive stress in the element from service load combinations

The effective width of elements subjected to flexure shall be placed next to the compression flange.

Bending deflections shall be calculated using the modulus of elasticity given in Table A.4.1.

## L.4 VIBRATION

Vibration caused by service load combinations shall not impair serviceability.

## L.5 WIND-INDUCED MOTION

Wind-induced motion caused by service load combinations shall not impair serviceability.

## L.6 EXPANSION AND CONTRACTION

Thermal expansion and contraction shall not impair serviceability.

## L.7 CONNECTION SLIP

Connection slip under service load combinations shall be precluded if it would impair serviceability.

@seismicisolation

File: .claude/skills/adm-aluminum-design/data/specification/Chapter_M_Fabrication_Erection.md
# Chapter M: Fabrication and Erection

**Document:** Aluminum Design Manual 2020
**Part:** Part I - Specification for Aluminum Structures
**Original Pages:** 77-80
**Edition:** January 2020
**Publisher:** Aluminum Association

---

## Table of Contents

- [M.1 LAYOUT](#m1-layout)
- [M.2 CUTTING](#m2-cutting)
  - [M.2.1 General](#m21-general)
  - [M.2.2 Edge Quality](#m22-edge-quality)
  - [M.2.3 Reentrant Corners](#m23-reentrant-corners)
- [M.3 HEATING](#m3-heating)
- [M.4 Fabrication Methods](#m4-fabrication-methods)
  - [M.4.1 Bolts](#m41-bolts)
  - [M.4.2 Hole Alignment](#m42-hole-alignment)
- [M.5 BENDING](#m5-bending)
- [M.6 FINISHES](#m6-finishes)
  - [M.6.1 Where Protective Coating Is Required](#m61-where-protective-coating-is-required)
  - [M.6.2 Surface Preparation](#m62-surface-preparation)
  - [M.6.3 Abrasion Blasting](#m63-abrasion-blasting)
- [M.7 CONTACT WITH DISSIMILAR MATERIALS](#m7-contact-with-dissimilar-materials)
  - [M.7.1 Aluminum in Contact with Steel](#m71-aluminum-in-contact-with-steel)
  - [M.7.2 Wood, Fiberboard, or Other Porous Materials](#m72-wood-fiberboard-or-other-porous-materials)
- [M.7.3 Concrete or Masonry](#m73-concrete-or-masonry)
- [M.8 FABRICATION TOLERANCES](#m8-fabrication-tolerances)
- [M.9 WELDING](#m9-welding)
- [Table M.9.2 WELD FILLERS FOR CAST ALLOYS](#table-m92-weld-fillers-for-cast-alloys)
- [M.10 BOLT INSTALLATION](#m10-bolt-installation)
- [M.11 RIVET INSTALLATION](#m11-rivet-installation)
  - [M.11.1 Driven Head](#m111-driven-head)
  - [M.11.2 Hole Filling](#m112-hole-filling)
  - [M.11.3 Defective Rivets](#m113-defective-rivets)
- [M.12 ERECTION TOLERANCES](#m12-erection-tolerances)

---




<!-- Original pages: 77-80 -->


# LEFT COLUMN

# Chapter M Fabrication and Erection

## M.1 LAYOUT

A temperature correction shall be applied where necessary to achieve the designed dimensions at normal or operating temperature.

## M.2 CUTTING

### M.2.1 General

Cutting shall be by shearing, sawing, nibbling, routing, arc-cutting, laser cutting, or plasma cutting. Edges produced by cutting shall not be flamed to remove edge cracks. Oxygen cutting is prohibited.

### M.2.2 Edge Quality

The surface roughness profile of edges, including holes, flash-controlled holes, deburred holes and slots shall be 500 micro-inches (μm) or less. Edges shall be free of nicks and cracks.

### M.2.3 Reentrant Corners

Reentrant corners shall be filleted.

## M.3 HEATING

Temperatures exceeding 535°F, 500°F, 500°F, 515±5, and 540 and welldments made with filler metal alloys 5183, 5356, 5556, 5087, 5183, in the as-welded condition or when in the solution heat-treated condition shall not exceed 350°F at any point in welding when 1) designed using Organic strength
2) temper-designated 3) for alloys in 7XXX alloys during joining 4) for alloys in the specified temper except for base metals is specified in Section A.4.1.1.

## M.4 Fabrication Methods

### M.4.1 Bolts

The diameter of holes for bolts shall not exceed the nominal bolt diameter by more than 1/16 in. (2 mm). The sub-punched hole is less than that of the finished hole shall be at least 1/8 in. (3 mm) less than the diameter of the finished hole.

### M.4.2 Hole Alignment

Unfitting holes shall be in a manner that distorts the metal. All clips and flanges tighter between connected parts shall be removed before assembly.

## M.5 BENDING

Bend radii shall be large enough to avoid cracking.

# RIGHT COLUMN

## M.6 FINISHES

### M.6.1 Where Protective Coating Is Required

Protective finishes as specified should be applied protecting coating where:

a) alloy 2014 is in the presence of moisture,
b) Aluminum stored indoors that is exposed to wet site, c) Aluminum will be exposed to galvanic corrosion conditions,
c) Aluminum is exposed to corrosive compounds.

### M.6.2 Surface Preparation

Surfaces to be painted shall be prepared immediately before painting by:

a) Aluminum abrasive that blasts aluminum,
b) abrasion and acid cleaning in accordance with "Coil Coating" or
c) cleaning and pretreatment in accordance with aluminum finishers's coating,
d) Chemical conversion coating, or
e) Heavy hot alkalinizing coating.

Cleaned surfaces shall be painted within 8 hours of surface preparation. Materials left outdoors shall be dried completely before coating.

### M.6.3 Abrasion Blasting

Abrasion blasting shall be used except hard and soft steel or aluminum-oxide shot should be used in accordance with all surfaces. Air used for blasting shall be clean, dry in accordance with the ANSI/AWS C5.6. Sand, steel grit, or galvanized steel abrasives are prohibited.

## M.7 CONTACT WITH DISSIMILAR MATERIALS

As an alternative to the requirements of Section M.7.1 aluminum contacts other metals; except that, contact which is properly protected and shall be protected from the metal-to-metal contact by a primer or paint or coating.

### M.7.1 Aluminum in Contact with Steel

Where 1) aluminum contacts other metals except iron, steel, stainless steel, or where iron, steel, stainless steel contacts, cadmium- or zinc-plated or coated steel parts, or from contact by a electrical or mechanical separation.

Where an aluminum extrusion having a specified minimum tensile strength greater than 176 ksi (30 MPa) for bond loading including coil coating may be placed in contact with steel surfaces requiring a corrosion-resistant coating of a minimum rating.

### M.7.2 Wood, Fiberboard, or Other Porous Materials

Aluminum surfaces to be placed in contact with wood, fiberboard, or similar porous materials shall always water shall be painted.

January 2020
@seismicisolation
I - 69

# LEFT COLUMN

## M.7.3 Concrete or Masonry

Aluminum surfaces shall be painted if they are to be placed in contact with concrete or masonry unless the concrete or masonry remains dry during curing and no corrosive additives such as chlorides are used. Aluminum shall not be embedded in concrete with corrosive additives such as chlorides if the aluminum is electrically connected to steel.

## M.8 FABRICATION TOLERANCES

Dimensional tolerances shall comply with the *Code of Standard Practice for Fabricating and Erecting Structural Aluminum*.

# RIGHT COLUMN

## M.9 WELDING

Welding shall comply with the AWS D1.2 *Structural Welding Code – Aluminum*. Filler alloys shall be selected from Tables M.9.1 and M.9.2.

The contract documents shall specify if visual inspection is required to be performed by AWS certified welding inspectors. When inspection other than visual inspection is required, the contract documents shall state the method, extent, inspector qualifications, and acceptance criteria for such inspection.

@seismicisolation

# Table M.9.1 WELD FILLERS FOR WROUGHT ALLOYS

<html>
<table>
<thead>
<tr>
<th rowspan="2">Base Metal</th>
<th colspan="11">Base Metal</th>
</tr>
<tr>
<th>1060, 1100, 3003, Alclad 3003</th>
<th>2219</th>
<th>3004, Alclad 3004</th>
<th>5005, 5050</th>
<th>5052</th>
<th>5083, 5456</th>
<th>5086</th>
<th>5154</th>
<th>5454</th>
<th>6005, 6005A, 6061, 6063, 6082, 6351</th>
<th>7005</th>
</tr>
</thead>
<tbody>
<tr>
<td>7005</td>
<td>5356 (5183, 5556)</td>
<td>DNW</td>
<td>5356 (5183, 5556)</td>
<td>5356 (5183, 5556)</td>
<td>5356 (5183, 5556)</td>
<td>5556 (5183)</td>
<td>5356 (5183, 5556)</td>
<td>5356 (5183, 5556)</td>
<td>5356 (5183, 5556)</td>
<td>5356 (5183, 5556)</td>
<td>5556 (5183, 5356)</td>
</tr>
<tr>
<td>6005, 6005A, 6061, 6063, 6082, 6351</td>
<td>4043 (4047)</td>
<td>4145</td>
<td>5356 (4043, 4047, 5183, 5556)</td>
<td>5356 (5183, 5556)</td>
<td>5356 (5183, 5556)</td>
<td>5356 (5183, 5556)</td>
<td>5356 (5183, 5556)</td>
<td>5356 (5183, 5556)</td>
<td>5356 (5183, 5556)</td>
<td>5356 (4043, 4047, 5183, 5556)</td>
<td></td>
</tr>
<tr>
<td>5454</td>
<td>5356 (5183, 5556)</td>
<td>DNW</td>
<td>5356 (5183, 5556)</td>
<td>5356 (5183, 5556)</td>
<td>5356 (5183, 5556)</td>
<td>5356 (5183, 5556)</td>
<td>5356 (5183, 5556)</td>
<td>5654 (5183, 5356, 5556)</td>
<td>5654 (5183, 5356, 5556)</td>
<td></td>
<td></td>
</tr>
<tr>
<td>5154</td>
<td>5356 (5183, 5556)</td>
<td>DNW</td>
<td>5356 (5183, 5556)</td>
<td>5356 (5183, 5556)</td>
<td>5356 (5183, 5556)</td>
<td>5356 (5183, 5556)</td>
<td>5356 (5183, 5556)</td>
<td>5654 (5183, 5356, 5556)</td>
<td></td>
<td></td>
<td></td>
</tr>
<tr>
<td>5086</td>
<td>5356 (5183, 5556)</td>
<td>DNW</td>
<td>5356 (5183, 5556)</td>
<td>5356 (5183, 5556)</td>
<td>5356 (5183, 5556)</td>
<td>5356 (5183, 5556)</td>
<td>5356 (5183, 5556)</td>
<td></td>
<td></td>
<td></td>
<td></td>
</tr>
<tr>
<td>5083, 5456</td>
<td>5356 (5183, 5556)</td>
<td>DNW</td>
<td></td>
<td>5356 (5183, 5556)</td>
<td>5356 (5183, 5556)</td>
<td>5556 (5183)</td>
<td></td>
<td></td>
<td></td>
<td></td>
<td></td>
</tr>
<tr>
<td>5052</td>
<td>5356 (5183, 5556)</td>
<td>DNW</td>
<td>5356 (5183, 5556)</td>
<td>5356 (5183, 5556)</td>
<td>5356 (5183, 5556)</td>
<td></td>
<td></td>
<td></td>
<td></td>
<td></td>
<td></td>
</tr>
<tr>
<td>5005, 5050</td>
<td>4043 (1100, 4047)</td>
<td>DNW</td>
<td>5356 (4043, 4047, 5183, 5556)</td>
<td>5356 (4043, 4047, 5183, 5556)</td>
<td></td>
<td></td>
<td></td>
<td></td>
<td></td>
<td></td>
<td></td>
</tr>
<tr>
<td>3004, Alclad 3004</td>
<td>4043 (4047, 5183, 5356, 5556)</td>
<td>DNW</td>
<td>5356 (5183, 5556)</td>
<td></td>
<td></td>
<td></td>
<td></td>
<td></td>
<td></td>
<td></td>
<td></td>
</tr>
<tr>
<td>2219</td>
<td>4145</td>
<td>2319 (4145)</td>
<td></td>
<td></td>
<td></td>
<td></td>
<td></td>
<td></td>
<td></td>
<td></td>
<td></td>
</tr>
<tr>
<td>1060, 1100, 3003, Alclad 3003</td>
<td>4043 (1100, 4047)</td>
<td></td>
<td></td>
<td></td>
<td></td>
<td></td>
<td></td>
<td></td>
<td></td>
<td></td>
<td></td>
</tr>
</tbody>
</table>
</html>

**Notes:**

① This table is for structural applications subjected to normal atmospheric conditions using GTAW or GMAW.

② DNW = Do Not Weld

③ Fillers in parentheses are acceptable alternates.

January 2020
@seismicisolation
I - 71

# LEFT COLUMN

## Table M.9.2 WELD FILLERS FOR CAST ALLOYS

<html>
<table>
<thead>
<tr>
<th>BASE METAL</th>
<th colspan="3">BASE METAL</th>
</tr>
<tr>
<th></th>
<th>535.0</th>
<th>356.0, A356.0, A357.0, 359.0</th>
<th>354.0, C355.0</th>
</tr>
</thead>
<tbody>
<tr>
<td>1060, 1100, 3003, Alclad 3003</td>
<td>5356</td>
<td>4043 (4047)</td>
<td>4145</td>
</tr>
<tr>
<td>2219</td>
<td>DNW</td>
<td>4145</td>
<td>4145</td>
</tr>
<tr>
<td>3004, Alclad 3004</td>
<td>5356</td>
<td>4043 (4047)</td>
<td>4145 (4043, 4047)</td>
</tr>
<tr>
<td>5005, 5050</td>
<td>5356</td>
<td>4043 (4047)</td>
<td>4145 (4043, 4047)</td>
</tr>
<tr>
<td>5052</td>
<td>5356</td>
<td>4043 (4047)</td>
<td>4043 (4047)</td>
</tr>
<tr>
<td>5083, 5456</td>
<td>5356</td>
<td>5356</td>
<td>DNW</td>
</tr>
<tr>
<td>5086</td>
<td>5356</td>
<td>5356</td>
<td>DNW</td>
</tr>
<tr>
<td>5154</td>
<td>5356</td>
<td>4043</td>
<td>DNW</td>
</tr>
<tr>
<td>5454</td>
<td>5356</td>
<td>4043 (4047)</td>
<td>4043</td>
</tr>
<tr>
<td>6005, 6005A, 6061, 6063, 6082, 6351</td>
<td>5356</td>
<td>4043 (4047, 4145, 4643)</td>
<td>4145 (4043, 4047)</td>
</tr>
<tr>
<td>7005</td>
<td>5356</td>
<td>4043 (4047)</td>
<td>4145 (4043, 4047)</td>
</tr>
<tr>
<td>354.0, C355.0</td>
<td>DNW</td>
<td>4145</td>
<td>4145 ①</td>
</tr>
<tr>
<td>356.0, A356.0, A357.0, 359.0</td>
<td>5356</td>
<td>4043 ②</td>
<td></td>
</tr>
<tr>
<td>535.0</td>
<td>5356</td>
<td></td>
<td></td>
</tr>
</tbody>
</table>
</html>

**Notes:**

① To weld C355.0 to itself, 4009 may be used; to weld A356.0 to itself, 4010 may be used; to weld A357.0 to itself, 4011 may be used.

② DNW = Do Not Weld

③ Fillers in parentheses are acceptable alternates.

## M.10 BOLT INSTALLATION

Unless the joint is a slip-critical connection, bolts need only be installed snug tight, the tightness that exists when all plies in a joint are in firm but not necessarily continuous contact. Slip-critical connections shall be tightened and inspected in accordance with the RCSC *Specification for Structural Joints Using ASTM A325 or A490 Bolts*.

# RIGHT COLUMN

## M.11 RIVET INSTALLATION

### M.11.1 Driven Head

The driven heads of rivets shall be flat or cone-point, with dimensions as follows:

a) Flat heads shall have a diameter at least 1.4 times the nominal diameter of the rivet and a height at least 0.4 times the nominal diameter of the rivet.

b) Cone-point heads shall have a diameter at least 1.4 times the nominal diameter of the rivet and a height to the apex of at least 0.65 times the nominal diameter of the rivet. The nominal included angle at the apex of the cone shall be 127°.

### M.11.2 Hole Filling

Rivets shall fill holes completely. Rivet heads shall be concentric with the rivet holes and shall be in continuous contact with the surface of the part joined.

### M.11.3 Defective Rivets

Defective rivets shall be removed by drilling. The drill bit diameter shall not exceed the diameter of the replacement rivet.

## M.12 ERECTION TOLERANCES

Erection tolerances shall comply with the *Code of Standard Practice for Fabricating and Erecting Structural Aluminum*.

@seismicisolation
