Repository: gogohkm/Drawing_Engine

File: skill들/adm-aluminum-design/data/commentary/Part_II_Commentary.md (part 5 of 6)
## Table CA.4.1
**RATIO OF ANNEALED SPECIMEN TENSILE YIELD STRENGTH TO SMOOTH SPECIMEN TENSILE YIELD STRENGTH**
Alternate pull-over strengths are given for screws in tension when connected parts are separated and also for integral washers. Screw nominal diameters were 0.164, 0.190, 0.216, and 0.25 in.; and unperforated thicknesses were 0.027, 0.032, 0.040, 0.050, and 0.060 in. (Sharp, 1993) the following nominal sizes:

| Screw Size (in.) | Drill Size (in.) | Drill Size |
|------------------|------------------|------------|
| 8                | 0.177            | 16         |
| 10               | 0.201            | 7          |
| 12               | 0.228            | 1          |
| 14               | 0.266            | H          |

With hole sizes 0.0156 in. larger than the screw nominal diameter, smaller than the 0.062" oversee the Specification requirements for screw holes. The average ratio of experimental to nominal expected pull-over strength given by Sharp (1993) based on pull-over tests varied over 0.93 with a coefficient of variation of 7.3%.

The equation for the pull-over strength of screws in tension when connected parts are separated and also for screws with integral washers includes a coefficient of 0.7 for test results for screw connections with connected parts in contact at the fastener: and 2 alloy tempers. Testing was limited to combinations by alloys 6061-T6 and 5052-H38 commercial single-headed screws with a head diameter of 0.5 in., an average of 13 screw diameter) and coated heads. For countersunk heads, an equation is provided for countersink heads with a head diameter (no more than the bearing surface is equal to the (Equation J.3-1). The bearing surface (e.g.) for the countersink head is shown has the bearing area of an annulus and the screw is on that shape of screw heads.

## **J.5.4.3 Screw Torsion**

The tensile strength of aluminum screws is given in Part VI Tables 5.1 and 5.2.

## **J.5.4.4 Screwed Connection Shear**

Screwed connections loaded in shear have limit states of shear fracture of the full diameter at the threads (Eq.J), tilting, and bearing failure of the joined materials.

## **J.5.5.1 Screw Shear**

The bolt bearing strength given in the Specification is the fracture of the screws in the threaded portion. The bearing capacity of the minimum shear strength of the screw at which the screw head pulls through the joined materials is given by CJ.J.6 in full paragraph if bolt strength is not shown. The bearing strength and shear strength by Equation J.5-10 has a coefficient of variation of 7.3%.

The equation for the pull-over strength of the screw head or washer tests that were evaluated given for screw head or washer bearing strength does not account for bearing or tilting of the screw head through the joined materials. There were 9 screw head bearing tests with results that were obtained only for shear screws are typically in tension due to structural loads, and the screw heads in load shear test pull-over strength of a screw head is usually governed by the strength of the filler metal rather than that of the connected parts at the bottom line or in normal cases as shear cannot be eccentricity of the forces applied through the screw head.

## **J.5.5.2 Screw Tilting**

Screw fracture requires that the part under the screw head rotates about the screw at the thread zone. The shear force on the joint causes the axis of the screw to tilt toward the plane of the connected parts and the screw threads to tear out of the contacted parts.

## **J.5.5.3 Screw Shear**

The shear strength of aluminum screws is given in Part VI Tables 5.1 and 5.2.

## **J.6 PINS**

## **J.6.1 Holes for Pins**

The hole diameter provisions are intended to provide a relatively uniform bearing stress at the hole and proper functioning of the pin.

## **J.6.2 Minimum Edge Distance of Pins**

The minimum edge distance is 1.5d for pins in the same manner that bearing strength for bolts is 2d.

## **J.6.3 Pin Tension**

The specification for tensile resistance to forces acting parallel to the axis of the pin.

## **J.6.4 Pin Shear and Flexure**

Two limit states are addressed for pins: yielding and rupture. The limit state of yielding is addressed because a pinned connection must accommodate rotation, which may be impaired by inelastic deformation of the pin at service loads. Since a pinned connection uses only one pin, by definition, there is no redundancy. For this reason a flexural strength check is required for a pin in addition to a shear strength check.

The resistance and safety factors for pin rupture match those for rupture of bolts and rivets. The resistance and safety factors for pin yield match those for other yield limit states.

The shear strength of aluminum pins is based on the average shear stress $f = V/A$. For a rod,

$$f_r = \frac{V}{A} = \frac{4V}{\pi D^2}$$

Setting $f_r = F_{su}$, the shear ultimate strength of the pin, and

rearranging, $V_n = \frac{F_{su} \pi D^2}{4}$

The flexural rupture and yield strengths of aluminum pins are based on a ratio of plastic modulus to an elastic modulus of 1.5. This ratio is 1.7 for rods, but is reduced to 1.5 to include yielding at service loads.

$$M_{nu} = \frac{1.5F_u S}{k_r} = \frac{1.5F_u \pi D^3}{32k_r} = \frac{\pi D^3 F_{tu}}{21.3k_r}$$

$$M_{ny} = 1.5F_{ty} S = \frac{1.5F_{ty} \pi D^3}{32} = \frac{\pi D^3 F_{ty}}{21.3}$$

The interaction equation for combined shear and flexure of pins is based on Kulicki (1983).

## **J.6.5 Pin Bearing**

The bearing strength for an element with a pin is 2/3 the bearing strength for an element with a bolt in a hole. This limits hole deformation in elements at a pin to less than that at a bolt. Less deformation can be tolerated at a pin hole because the connected parts rotate about the pin. A single pin is used at a pinned connection to allow rotation, whereas multiple bolts are typically used in bolted connections. Also, pins exert no clamping force holding the connected parts together, unlike bolted connections.

## **J.7 AFFECTED ELEMENTS OF MEMBERS AND CONNECTORS**

## **J.7.2 Strength of Connectors in Shear**

The resistance factor for shear yielding of connectors (1.00) is higher and the safety factor ($\Omega = 1.50$) is lower than for shear yielding of members. This is because shear yielding of connectors is unlikely to produce significant deformation of the structure as a relatively small portion of the structure is comprised of connectors.

## **J.7.3 Block Shear Strength**

The block shear strength of mechanically fastened connections is based on tests by Menzemer (1999) and Marsh (1979) in Table CJ.7.1, and investigated by Teh and Deierlein (2017).

Teh and Deierlein (2017) showed that the block shear strength of connections with non-uniform stress distributions were accurately predicted by equation J.7-1 without the use of a non-uniform stress factor $U_s$ used in the 2016 AISC *Specification*.

In the absence of test data, the block shear strength of welded connections is derived from theory and is simply the sum of the strengths of the weld-affected portion and the non-weld-affected portion of an assumed failure path.

## **J.8 BEARING STRENGTH OF FLAT SURFACES**

The bearing strength for flat surfaces is 2/3 the bearing strength for elements with fasteners in holes.

# TABLE CJ.7.1 MENZEMER (1999); 6061-T6

| Sample<br/>No. | $t$<br/>mm | end<br/>$e$<br/>mm | pitch<br/>$s$<br/>mm | hole<br/>$d_h$<br/>mm | gauge<br/>$g$<br/>mm | no. of<br/>trans.<br/>rows | no. of<br/>long.<br/>rows | $F_{ty}$<br/>MPa | $F_{tu}$<br/>MPa | test<br/>$P_t$<br/>kN | $P_t/P_n$ |
|----------------|------------|--------------------|-----------------------|-----------------------|----------------------|---------------------------|---------------------------|------------------|------------------|-----------------------|-----------|
| ST1-1          | 6.25       | 31.75              | 63.5                  | 17.5                  | 50.8                 | 2                         | 4                         | 263              | 310              | 500                   | 0.98      |
| ST1-2          | 6.25       | 31.75              | 63.5                  | 17.5                  | 50.8                 | 2                         | 4                         | 263              | 310              | 540                   | 1.06      |
| ST1-3          | 6.25       | 31.75              | 63.5                  | 17.5                  | 50.8                 | 2                         | 4                         | 263              | 310              | 524                   | 1.03      |
| ST1-4          | 6.25       | 31.75              | 63.5                  | 17.5                  | 50.8                 | 2                         | 4                         | 263              | 310              | 526                   | 1.03      |
| ST1-5          | 6.25       | 31.75              | 63.5                  | 17.5                  | 50.8                 | 2                         | 4                         | 263              | 310              | 524                   | 1.03      |
| ST2-1          | 6.25       | 31.75              | 63.5                  | 17.5                  | 101.6                | 2                         | 4                         | 263              | 310              | 610                   | 1.00      |
| ST2-2          | 6.25       | 31.75              | 63.5                  | 17.5                  | 101.6                | 2                         | 4                         | 263              | 310              | 620                   | 1.02      |
| ST2-3          | 6.25       | 31.75              | 63.5                  | 17.5                  | 101.6                | 2                         | 4                         | 263              | 310              | 634                   | 1.04      |
| ST2-4          | 6.25       | 31.75              | 63.5                  | 17.5                  | 101.6                | 2                         | 4                         | 263              | 310              | 626                   | 1.03      |
| ST2-5          | 6.25       | 31.75              | 63.5                  | 17.5                  | 101.6                | 2                         | 4                         | 263              | 310              | 600                   | 0.99      |
| ST3-1          | 6.25       | 31.75              | 63.5                  | 17.5                  | 50.8                 | 2                         | 7                         | 263              | 310              | 900                   | 1.01      |
| ST3-2          | 6.25       | 31.75              | 63.5                  | 17.5                  | 50.8                 | 2                         | 7                         | 263              | 310              | 885                   | 0.99      |
| ST3-3          | 6.25       | 31.75              | 63.5                  | 17.5                  | 50.8                 | 2                         | 7                         | 263              | 310              | 885                   | 0.99      |
| ST3-4          | 6.25       | 31.75              | 63.5                  | 17.5                  | 50.8                 | 2                         | 7                         | 263              | 310              | 850                   | 0.95      |
| ST3-5          | 6.25       | 31.75              | 63.5                  | 17.5                  | 50.8                 | 2                         | 7                         | 263              | 310              | 885                   | 0.99      |
| ST4-1          | 6.25       | 31.75              | 63.5                  | 17.5                  | 101.6                | 2                         | 7                         | 263              | 310              | 980                   | 0.99      |
| ST4-2          | 6.25       | 31.75              | 63.5                  | 17.5                  | 101.6                | 2                         | 7                         | 263              | 310              | 980                   | 0.99      |
| ST4-3          | 6.25       | 31.75              | 63.5                  | 17.5                  | 101.6                | 2                         | 7                         | 263              | 310              | 970                   | 0.98      |
| ST4-4          | 6.25       | 31.75              | 63.5                  | 17.5                  | 101.6                | 2                         | 7                         | 263              | 310              | 950                   | 0.96      |
| ST4-5          | 6.25       | 31.75              | 63.5                  | 17.5                  | 101.6                | 2                         | 7                         | 263              | 310              | 990                   | 1.00      |

# MARSH (1979); 6063-T6

|                |       |      |      |       |      |                |                | k/in²  | k/in²  | k         |      |
|----------------|-------|------|------|-------|------|----------------|----------------|--------|--------|-----------|------|
|                | in.   | in.  | in.  | in.   | in.  |                |                |        |        |           |      |
| 1              | 0.250 | 0.50 | 0.00 | 0.406 | 1.00 | 2              | 1              | 25     | 30     | 8.1       | 1.01 |
| 2              | 0.250 | 0.75 | 0.00 | 0.406 | 1.00 | 2              | 1              | 25     | 30     | 10.0      | 0.97 |
| 3              | 0.250 | 1.00 | 0.00 | 0.406 | 1.00 | 2              | 1              | 25     | 30     | 12.5      | 1.00 |
| 4              | 0.250 | 0.75 | 0.00 | 0.406 | 0.75 | 3              | 1              | 25     | 30     | 10.5      | 0.95 |
| 5              | 0.250 | 0.50 | 0.00 | 0.406 | 1.00 | 3              | 1              | 25     | 30     | 11.7      | 0.94 |
| 6              | 0.250 | 0.75 | 0.00 | 0.406 | 1.00 | 3              | 1              | 25     | 30     | 14.7      | 1.00 |
| 7              | 0.250 | 1.00 | 0.00 | 0.406 | 1.00 | 3              | 1              | 25     | 30     | 17.1      | 1.01 |
| 8              | 0.250 | 0.50 | 1.00 | 0.406 | 0.00 | 1              | 2              | 25     | 30     | 11.0      | 1.02 |
| 9              | 0.250 | 0.75 | 1.00 | 0.406 | 0.00 | 1              | 2              | 25     | 30     | 12.2      | 0.94 |
| 10             | 0.250 | 1.00 | 1.00 | 0.406 | 0.00 | 1              | 2              | 25     | 30     | 14.4      | 0.94 |
| 11             | 0.250 | 0.50 | 1.00 | 0.406 | 1.00 | 2              | 2              | 25     | 30     | 14.5      | 0.95 |
| 12             | 0.250 | 0.75 | 1.00 | 0.406 | 1.00 | 2              | 2              | 25     | 30     | 16.5      | 0.94 |
| 13             | 0.250 | 1.00 | 1.00 | 0.406 | 1.00 | 2              | 2              | 25     | 30     | 18.5      | 0.94 |
| 14             | 0.250 | 0.50 | 1.00 | 0.406 | 1.00 | 3              | 2              | 25     | 30     | 17.6      | 0.89 |
| 15             | 0.250 | 0.75 | 1.00 | 0.406 | 1.00 | 3              | 2              | 25     | 30     | 19.5      | 0.89 |
| 16             | 0.250 | 1.00 | 1.00 | 0.406 | 1.00 | 3              | 2              | 25     | 30     | 19.9      | 0.82 |

**Notes**

1. $R_n = [F_{tu}(d_h + A_s)/2 + F_{ty} A_t]/k_s$

Mean 0.98
Min 0.82 Max 1.06
COV 0.048

## **J.9 FLANGES AND WEBS WITH CONCENTRATED FORCES**

Section J.9 addresses flange local bending, web local yielding, and web crippling. Examples of applications of this section include beam-column connections, beam support reactions, and hanger loads on beams. In addition to this Section, designers may wish to consult the AISC *Specification* regarding web sideway buckling, web compression buckling, and web panel-zone shear and consider appropriate adjustments for aluminum. Use of the AISC approaches to these issues may require investigation beyond substituting material mechanical properties.

## **J.9.1 Flange Local Bending**

Flange local bending assumes a single tensile concentrated line load applied transverse to an I-section flange at a welded connection. It does not apply to other shapes or loading conditions. This section is based on the same rationale as the AISC *Specification* and given in Graham, et.

al. (1959). Graham determined the flange local bending strength using yield line theory assuming that the effective length of the flange was 12$t_f$. He determined the minimum strength of 6.25 standard steel rolled shapes conservatively factored this strength by 0.8 to establish a nominal strength of $6.25F_{fy}t_f^2/7$.

Applying Graham's approach to shapes with the Aluminum Association standard I shape dimensions gives very similar results, as shown in Table CJ.9.1. While the effective flange length used in Table CJ.9.1 is 12$t_f$, the calculated strength exceeds $6.25F_{fy}t_f^2$ for any flange effective length. Although a strength of $6.25F_{fy}t_f^2$ is thus likely conservative, in the absence of tests and for simplicity, the AISC strength is used in the *Specification*. Because the load is delivered to the beam flange by a welded connection, the welded yield strength of the flange is conservatively used for simplicity (even though the entire effective length of the beam flange may not be weld-affected).

# Table CJ.9.1

| Size            | $d$<br/>(in.) | $b_{fc}$<br/>(in.) | $t_f$<br/>(in.) | $t_w$<br/>(in.) | $R$<br/>(in.) | $m$<br/>(in.) | $n$   | $C$  | $(2Ct_f^2 + mt_f)t_f^2$ |
|-----------------|---------------|--------------------|-----------------|-----------------|---------------|---------------|-------|------|-------------------------|
| AW 3 x 1.64     | 3.000         | 2.500              | 0.200           | 0.130           | 0.250         | 0.630         | 0.804 | 3.97 | 11.1                    |
| AW 3 x 2.03     | 3.000         | 2.500              | 0.260           | 0.150           | 0.250         | 0.650         | 0.868 | 4.48 | 11.5                    |
| AW 4 x 2.31     | 4.000         | 3.000              | 0.230           | 0.150           | 0.250         | 0.650         | 0.780 | 3.86 | 10.6                    |
| AW 4 x 2.79     | 4.000         | 3.000              | 0.290           | 0.170           | 0.250         | 0.670         | 0.841 | 4.22 | 10.8                    |
| AW 5 x 3.70     | 5.000         | 3.500              | 0.320           | 0.190           | 0.300         | 0.790         | 0.829 | 4.12 | 10.7                    |
| AW 6 x 4.03     | 6.000         | 4.000              | 0.290           | 0.190           | 0.300         | 0.790         | 0.757 | 3.79 | 10.3                    |
| AW 6 x 4.69     | 6.000         | 4.000              | 0.350           | 0.210           | 0.300         | 0.810         | 0.811 | 4.01 | 10.3                    |
| AW 7 x 5.80     | 7.000         | 4.500              | 0.380           | 0.230           | 0.300         | 0.830         | 0.795 | 3.93 | 10.0                    |
| AW 8 x 6.18     | 8.000         | 5.000              | 0.350           | 0.230           | 0.300         | 0.830         | 0.734 | 3.74 | 9.8                     |
| AW 8 x 7.02     | 8.000         | 5.000              | 0.410           | 0.250           | 0.300         | 0.850         | 0.782 | 3.87 | 9.8                     |
| AW 9 x 8.36     | 9.000         | 5.500              | 0.440           | 0.270           | 0.300         | 0.870         | 0.771 | 3.83 | 9.6                     |
| AW 10 x 8.65    | 10.000        | 6.000              | 0.410           | 0.250           | 0.400         | 1.050         | 0.730 | 3.73 | 10.0                    |
| AW 10 x 8.65    | 10.000        | 6.000              | 0.500           | 0.290           | 0.400         | 1.090         | 0.791 | 3.91 | 10.0                    |
| AW 12 x 11.7    | 12.000        | 7.000              | 0.470           | 0.290           | 0.400         | 1.090         | 0.717 | 3.71 | 9.7                     |
| AW 12 x 14.3    | 12.000        | 7.000              | 0.620           | 0.310           | 0.400         | 1.110         | 0.800 | 3.95 | 9.7                     |
| AW 14 x 16.0    | 14.000        | 8.000              | 0.600           | 0.300           | 0.400         | 1.100         | 0.745 | 3.76 | 9.4                     |
|                 |               |                    |                 |                 |               |               |       | average | 10.2                 |
|                 |               |                    |                 |                 |               | Compare to 6.25: | | min | 9.4                     |
|                 |               |                    |                 |                 |               |               |       | max | 11.5                    |

where:
$b_e$ = loaded width of the flange, taken in the table above as the full flange width $b_f$
$p = K_f t$ = effective length of the flange
$t_f$ = flange thickness
$t_w$ = web thickness
$K_f$ = effective length factor for the flange
$m = t_w + 2R$
$R$ = inside radius of the web-flange fillet

$$q = (b_e - m)/2$$
$$l = (b_e - m)/2$$
$$\beta = p/q$$
$$k = l/q$$
$$n = \frac{\beta}{4} \left( \sqrt{\beta^2 + 8k} - \beta \right)$$
$$C = \frac{4/\beta + \beta/n}{2 - n/k}$$

If $a < 10t_f$,
reduce $R_n$
by 50%

[THIS IS FIGURE: Two diagrams showing I-beam cross-sections with dimensions labeled including a, d, b_f, t_f, t_w, and c. The left diagram shows a side view with tension indicated, the right shows the cross-section view]

## Figure CJ.9.1 FLANGE LOCAL BENDING

If $a > d$, use
equation J.9-2.
if $a \le d$, use
equation J.9-3.

[THIS IS FIGURE: Two diagrams showing I-beam cross-sections with dimensions labeled including a, d, b_f, t_w, and t_f. The left diagram shows a side view with tension or compression indicated, the right shows the cross-section view with dimension l_b marked]

## Figure CJ.9.2 WEB LOCAL YIELDING

If $a \ge d/2$, use
equation J.9-4.
if $a < d/2$,
and $l_b/d \le 0.2$
use equation J.9-5.
if $a < d/2$,
and $l_b/d > 0.2$
use equation J.9-6.

[THIS IS FIGURE: Two diagrams showing I-beam cross-sections with dimensions labeled including a, d, b_f, t_w, and t_f. The left diagram shows a side view with compression indicated and dimension l_b marked, the right shows the cross-section view]

## Figure CJ.9.3 WEB CRIPPLING OF EXTRUDED MEMBERS

## **J.9.2 Web Local Yielding**

This section is based on the approach developed by Roberts and Rockey (1979) and Roberts (1981) and as summarized by Gozzi (2007) using a four-hinge mechanism for web yielding and equating the internal and external work done. When the yield strength of the flange and web are the same $(F_{ty} = F_y)$, the web-flange fillet radius equals the flange thickness $t_f$, and the ratio of flange width to web thickness $b_f/t_w = 20$ (as are typical), the web yield strength is $F_{yw} = t_w (b_f + 5k)$, which is very similar to the AISC strength of $F_{yw} t_w (b_f + 5k) = F_{yw} t_w (t_f + 10t_f)$. Since yielding is not a function of the elastic modulus, the yield strength is not affected by the different moduli of steel and aluminum. The *Specification* uses the more general equation in order to address the greater variety of shapes encountered in aluminum.

## **J.9.3 Web Crippling**

This section addresses web buckling. Both web buckling and web local yielding (Section J.9.2) must be checked.

## **J.9.3.1 Web Crippling of Extruded Members**

This section is based on the approach developed by Roberts and Rockey (1979) and Roberts (1981). The equations used in this section are the same as used in the AISC *Specification*.

## **J.9.3.2 Web Crippling of Formed Sheet Members**

The formulas given in this Section are based on Sharp (1993), who tested aluminum formed sheet members. The crippling strength is a post-buckling strength.

## **J.9.3.3 Combined Crippling and Flexure of Flat Webs**

The formulas given in this Section are empirical, based on Sharp (1993).

## **J.9.4 Supports for Flexural Members**

Unless other means are provided, a pair of transverse stiffeners, one on each side of the web, are required at beam support points to satisfy the Chapter F requirement that beams be stiffened against rotation about their longitudinal axis at supports. Such stiffeners are connected to the restrained flange (for example, the bottom flange at the end of a beam with the bottom flange supported on a bearing plate and anchored to a foundation), but do not need to extend beyond the toe of the fillet of the other flange unless connection to the other flange is required for other purposes, such as resisting a concentrated compression load on the other flange.

## **J.9.5 Additional Stiffener Requirements for Concentrated Forces**

The AISC Design Guide 13, *Stiffening of Wide-Flange Columns at Moment Connections: Wind and Seismic Applications*, has additional information.

## **J.9.6 Additional Doubler Plate Requirements for Concentrated Forces**

A doubler plate is a plate parallel with a member's web, added to increase the member's strength where concentrated forces act on the member. When doublers are required, the sum of the strengths of the member element and the doubler(s) must exceed the required strength and the doubler plate must be welded to the member element.

## **J.10 ROOFING AND SIDING CONNECTIONS**

## **J.10.3 Fasteners in Laps**

The minimum size of #12 screws or 3/16 in. (5 mm) diameter rivets is specified in end laps and side laps to give neat, weather-resistant closures. In many cases, the primary, sheet-to-support fasteners will give satisfactory closures at the endlaps, but in side laps additional fasteners should be used if the joint does not interlock.

# Chapter L Design for Serviceability

## **L.1 GENERAL PROVISIONS**

This chapter addresses preserving a structure's appearance, maintainability, durability, occupants' comfort, or function. Specific limits on parameters (for example, deflection) are not provided, since these depend on the type of structure and its use.

## **L.2 CAMBER**

Camber should be measured without load acting in the camber plane. This may be achieved by measuring camber with a beam resting on a flat surface parallel to the camber plane.

## **L.3 DEFLECTIONS**

Members and structures deflect under load. For example, the lateral deflection of a building under wind load is called drift.

If the compressive stress exceeds the elastic local buckling stress $F_e$, the full section is not effective in resisting deflection. This *Specification* only allows this if the element strength is based on post-buckling strength as it is in Sections B.5.4.1, B.5.4.2, B.5.4.3, B.5.5.1, and B.5.5.2. It does not apply to B.5.4.4, for example, since this section does not allow post-buckling strength for such elements (supported on both edges and with an intermediate stiffener). The method used to account for the effect of local buckling on the post-buckling behavior of structural members is to consider that at stresses above the local buckling stress only part of the buckled element is effective in carrying load. Sooi and Peköz (1993) and Jombock and Clark (1968) documented this approach.

AAMA TIR A11 limits deflections of components that support glass or similar brittle materials. Some building codes also limit deflections.

## **L.4 VIBRATION**

Vibration of aluminum structural members can cause fatigue failures. Vibrations may be caused by cyclically applied loads from machinery, by wind or other fluids moving over the structure, or by traffic on a bridge. When the frequency of the applied load is close to the natural frequency of the structure, the amplitude of the vibrations can be large, especially for lightly damped structures. The amplitude of the vibrations can be minimized by adjusting the stiffness of the structural components so that the natural frequency of the structure is less than half or more than twice the frequency of the applied loads or by sufficiently dampening the structural movement.

## **L.5 WIND-INDUCED MOTION**

Wind on round tube members can cause motion of the members due to vortex shedding, by which regular impulses transverse to the wind direction are caused by the shedding of vortices on alternating sides of the member. Sharp (1993) gives the frequency of vortex shedding as

$$f = SV/d$$

where $f$ = vortex shedding frequency
$V$ = wind velocity
$d$ = outside diameter of tube
$S$ = Strouhal number = 0.2 for tubes.

If this frequency is near the natural frequency of the tube and sufficient damping is not provided, wind-induced motion will be large. (See Section L.4).

## **L.6 EXPANSION AND CONTRACTION**

Aluminum's coefficient of thermal expansion is approximately 13 × 10⁻⁶/°F (23 × 10⁻⁶/°C). For structures exposed to ambient temperature fluctuations, provision for thermal movement such as expansion joints may be required to limit stresses.

## **L.7 CONNECTION SLIP**

Slip-critical connections are addressed in Section J.3.7.

# Chapter M Fabrication and Erection

## **M.1 FABRICATING**

## **M.2.1 Methods**

The designer should specify cutting tools to produce high-quality edges. These tools usually satisfy ANSI, AWS, and ISO specifications. AWS D1.2 has additional requirements which will be welded.

## **M.2.2 Edge Quality**

The edge quality acceptance requirement is the same as in the AISC specification.

## **M.2.3 Thermally Cut Corners**

Fillet radii shown on all re-entrant corners of parts. The Aluminum Association, *Standards for Aluminum Sheet Metal Work in Building Construction* (1967), recommends fillet radii and corner relief dimensions. Part 18 of AWS D1.2-2014 describes minimum weld-metal removal for weld intersections. Table 3.1 in AWS D1.2:2014, the aluminum welding code, Section 4.13, page 3-4 and Table 3.1, the qualified ratios for radiused webs, webs, and flanges. Geometric tolerances and dimensional tolerance may vary but Section 4.13 and Table 3.1 provide minimum tolerances for which methods should be used. The strength equations in this Specification are calibrated to experiments that tested members subject to fatigue.

## **M.4 FINISHING**

Base metal alloys 2XXX, 5083, 5456, 7XXX and 5456 and 5456 and 6XXX can display black or gray from welding. When a uniform color is desired after welding, aluminum can be treated mechanically or chemically. If they may "sensitize" and subsequently suffer exfoliation or stress corrosion cracks or stress corrosion cracking susceptibility. Special treatments may be needed to restore corrosion resistance with exfoliation and stress corrosion cracking.

The results of tempered steel can be reduced by extreme weather conditions, or by the weathering process. After mechanical or thermal treatment, the surface should be treated with chemical protection to prevent paint curing, fitting of porcelain enamel coatings, and hot extruding. A prime coat should be considered.

## **M.4 HOLES**

## **M.4.1 Punching Methods**

The prohibition against punching parts thicker than the punch diameter is designed to prevent punch and bolster wear and to prevent producing rough, torn, or jagged hole edges.

## **M.5 BENDING**

Minimum bend radii for 90° and forming of sheet and plate are given in Part VI Table 5.1 for various alloys and tempers. These radii are approximate and are a function of thickness. The ability to make these bends under

or extruding direction. Cracking of heat treated alloys is minimized by a larger bending radius or by a furnace or rolling or extrusion direction, while the opposite is true for non-heat treated alloys.

## **M.6 FINISHES**

## **M.6.1 Minimum Protective Coating Is Required**

Examples of protective coatings include anodizing, painting, or a natural mill finish.

While the Specification and the Aluminum Association offers these Voluntary Specifications, Performance Requirements, and Test Procedures for coating (anodizing and organic coating or natural mill finishes). Additional finish requirements may be found in Aluminum Extruded and Punched Tubular Products Standard for High Performance Organic Coatings on Architectural Extrusions and Panels.

AAMA 2605 Superior Performing Organic Coatings on Architectural Extrusions and Panels.

Painting.

Organic coating requirements must be met for the paint to contact, oxidation, solid water staining must result. Without proper paint, the paint may be brittle or may fail. If paint on material becomes brittle, the paint layer or oxide on material becomes too thick, the thermal expansion mismatch causes the coating to crack and fail. Weather resistant paint is susceptible and difficult to remove. It can be prevented by keeping aluminum dry or out of contact with other metals.

## **M.6.2 Surface Preparation**

No special surface preparation is required for good paint adhesion.

## **M.6.3 Abrasion Blasting**

Abrasion blasting can be used to clean material or finish the material before putting paint. Sand grit, shot blasting, or other abrasion methods before paint can be damaging because it increases the surface area and the surface thickness to potentially degrade physical and chemical properties. Blasting can be used to improve fatigue strength by introducing compressive residual stress to the material at the surface of the material. The strength increase is more effective for alloys with smooth surfaces. Aluminum blasting may also reduce the thickness of the aluminum after blasting. Considerations should be given to the effect on other properties before and after blasting. Additional information on blasting considerations includes mill tolerances for the material.

## **M.7 CONTACT WITH DISSIMILAR MATERIALS**

Isolators such as Teflon and neoprene may be placed between aluminum and non-aluminum to prevent contact. These materials are effective isolators because of the lack of other substances in the paint and compatible with both the aluminum and the dissimilar material in the construction project.

Asphalt, tar, concrete, masonry, mortar, cement, bitumen, aluminum and other materials. Conseil paint manufacturers on the advisability of specific coating material applications and application practices. These coatings should protect the aluminum sufficiently throughout the service life or permit the coating process so this may reduce the strength of aluminum.

## **M.7.1 Metals**

There is generally potential difference between aluminum alloys and other metals. While the difference in potential is usually no appreciable or in-contact or in potential contact with aluminum corrosion usually will not occur when aluminum is in contact with aluminum or aluminum-coated stainless steel. Aluminum coatings are usually protected by galvanizing or when aluminum alloys that are anodic to aluminum in paint (1998 recommends the following procedures). Creating the steel is usually more effective in preventing galvanized coating helps with aluminum contact, such as steel screws or other fasteners that contact aluminum. The protective coating action on galvanic corrosion is given in Part VII Section 6, Section 4 for other finish methods. The aluminum coating surface coating and insulator or coating systems on the aluminum contact.

## **M.7.2 Masonry, Concrete, or Other Porous Materials**

Wood has not been treated with preservatives is usually not to contact with aluminum or aluminum alloys. Treatment wood is about twice as corrosive to aluminum as non-treated wood. Redwood use of CCA (treated copper arsenate) treated wood may be less susceptible to corrosion or otherwise to reduce aluminum paint than untreated. ASTM (treated copper azole) is more to aluminum is permitted wood. ASTM D198 Standard Test Method for Determining the Relative Corrosion Resistance of Treated Wood may be helpful in evaluating a treated wood. Plywood and Painted Wood, may be helpful in addressing this issue.

## **M.7.3 Concrete or Masonry**

To avoid staining and surface corrosion, mill finished aluminum and anodized aluminum should be protected from wetting by fresh concrete by non-acidic cleaners. Dirt and moisture need in cleaning concrete and masonry. Masonry products designed to remain at a tolerances low porosity which do not produce a high pH or high acid content. Masonry which does not exceed a pH of 9.0) do not corrode aluminum.

## **M.8 FABRICATION TOLERANCES**

The dimensional fabrication tolerances of the Code of Standard Practice for Steel Buildings and Bridges of AISC assume that relative alignment and straightness dimensions in both dimensional tolerances is to permit the freedom in and in the dimension of attachment and tolerances in 2024-T4 extrusions with weld products show greater tolerances on these dimensions which are members required heat (Aluminum Association (2017)). Dimensional fabrication tolerances are affected by allowed straightening or higher tolerance specifications to be the appropriate dimensions.

## **M.9 WELDING**

Welding adds requirements for qualifying, fabrication, and quality control to a project. Welding is done in the shop or in an enclosure because shielding gas must be used. Careful selection and quality control are for heat-treatable alloys which lose shear zone strength by the welder before their heat allows of the filler by the heat metal surface that cracking is a problem, or to permit a desirable strength of the welded joint through a cold or elevated temperature is less strict. Appendix 3 contains requirements that are positions. Fatigue strength can be significantly increased by removing weld reinforcement.

[THIS IS FIGURE: Four different weld joint symbols showing butt joint configurations with different weld penetrations, followed by a detailed cross-section diagram of a weld showing components like Included Angle, Bead Width, Bead Reinforcement, Root Face, and Root Opening]

## Figure CM.9.1

Fillet welds (Figure CM.9.2) are used to join surfaces to each other in lap, T, or corner joints; the filler usually determines the strength of these joints. A sounder and more economical structure results from using continuous welds rather than intermittent ones. While an intermittent weld may reduce welding time, filler wire consumption, heat input and/or distortion, it may produce unfavorable local stress concentrations. The possibility for poor weld quality and end craters increases with the repeated stopping and restarting of the welding. Since the cost of fillet welds is a function of the square of their size, large intermittent welds are not as efficient in carrying loads as small continuous fillets. Intermittent welds also make a structure more susceptible to moisture infiltration, which may ultimately lead to corrosion.

Fillet welds exhibit different strengths depending on the geometry of the part and the type of loading on the weld. The filler shear strengths in the *Specification* are based on tests of longitudinal fillet welds (see Figure CM.9.2a), which results in pure shear on the throat of the weld. Transverse welds (Figure CM.9.2b is one type) can have higher strengths in some cases, since the stress on the weld throat is a combination of shear and tension.

[THIS IS FIGURE: Three diagrams showing different fillet weld configurations:
a. Longitudinal Fillet - showing arrows indicating force direction along the weld
b. Transverse Fillet - showing arrows indicating force perpendicular to the weld
c. Corner Weld - showing a corner joint configuration]

## Figure CM.9.2

There are many joint details that can be utilized to improve weld performance:

1) A butt joint between different thicknesses of metal should have the thicker one beveled to match the thinner one (Figure CM.9.3). This helps balance the heat sink for uniform melting and good fusion, and reduces the stress raiser caused by change in thickness.
