Repository: gogohkm/Drawing_Engine

File: skill들/adm-aluminum-design/data/commentary/Part_II_Commentary.md (part 6 of 6)
## Table CA.4.1
**RATIO OF ANNEALED SPECIMEN TENSILE YIELD STRENGTH TO SMOOTH SPECIMEN TENSILE YIELD STRENGTH**
[THIS IS FIGURE: Simple diagram showing a beveled joint between two pieces of different thicknesses, labeled "3d to 6d" and "d"]

## Figure CM.9.3

2) Welds may have lower strength than the base metal (e.g., welds in 6061-T6 alloy). One way to reduce the effect this has on load carrying capacity is by locating the welds in areas of low stress. Beams can be fabricated by welding together longitudinal extrusions with joints located in webs near the neutral axis (Figure CM.9.4). Since the web is often much thinner than the flanges, the amount and cost of welding are reduced.

[THIS IS FIGURE: Side view diagram showing a beam with welds indicated by hatched lines]

## Figure CM.9.4

3) Rectangular doubler plates welded on four sides have transverse welds which reduce the member's strength. If only the sides of the doubler are welded, the longitudinal welds may become so highly stressed that they fail. When a doubler plate is necessary, it should be diamond shaped (Figure CM.9.5), avoiding a sudden cross-sectional change.

[THIS IS FIGURE: Two diagrams - top shows a 3D view of a doubler plate with width 'w' and length 'l', bottom shows a perspective view of the application. Text indicates "Desirable Doubler Proportions Are Length 3-4 Times Width"]

## Figure CM.9.5

No welding should be done across the ends. The doublers should be as wide as possible, consistent with leaving room for a fillet weld on each side. The doubler length ($l$) should be greater than its width ($w$) by a ratio of at least 3 to 1, which orients the fillet welds nearly parallel to the stress direction.

4) When stiffening a panel or member, care should be taken to avoid abrupt changes in cross sections. Reinforcing stiffeners should have tapered ends (Figure CM.9.6) to avoid fatigue cracks at the end of the stiffener.

[THIS IS FIGURE: Two diagrams showing panel stiffening details - one labeled "Gusset" with "Load" indicator, and another showing "Panel", "Typ", and "Stiffener" labels]

## Figure CM.9.6

5) A common design issue is joining members at corners to give an economical, structurally sound, and aesthetically pleasing connection. Figure CM.9.7 illustrates corner details. Double fillets or bends to allow a butt or a lap joint should be used.

[THIS IS FIGURE: Multiple diagrams labeled (a) through (h) showing different welding joint configurations:
- (a), (b): Simple corner joints
- (c): Labeled "Not Recommended"
- (d), (e), (f): Various angled joints
- (g): T-joint
- (h): Corner joint labeled "Four Welds"]

## Figure CM.9.7

6) When sheets are to be welded to extruded members, an attempt is sometimes made to use a joint opening between sheets and make a groove weld (Figure CM.9.8). In effect, what is desired resembles a slot weld, which seldom proves practical. The joint fit and the welding procedure are both critical if the sheet edges are hot enough to melt back from the joint when the welding current is high enough to penetrate the extrusion. Therefore, conventional lap joints are recommended instead for this application.

[THIS IS FIGURE: Two diagrams showing:
1. Top: Cross-section labeled "Not Recommended" showing sheet welded to extrusion with gap
2. Bottom: Cross-section labeled "Recommended" showing proper lap joint configuration]

## Figure CM.9.8

## **M.10 BOLT INSTALLATION**

Since the installation conditions when all plies in a bolted connection contact one another in continuous contact, can usually be avoided for aluminum members of structures that are intended to be left as a permanent installation, parts are intended to be left in contact with one another. Snug-tight contacts with no separation should be achieved as parts clapping relative to each other.

These recommendations for achieving torque for aluminum bolts from the RCSC *Specification* are used because test results vary widely depending on the friction, the thread class, lubricants, the rate of installation, the bolts' hardness, and the hole tolerance.

For tightening bolts installed through plies that are aligned in several holes at a given size and type in the bearing mode, or if they offer a 3/16 in. thick washer plate in slip-critical design, the RCSC *Specification* (ASTM A563 nuts, nominal size should be used as part of one connection element) obtained from the bolts. The 75% value should be used when determining clamping force requirements for two main purposes—i.e., the slip-critical bolted connections requiring the threads and bearing surfaces is helpful.

Since tightening/installation for fasteners in the mode requiring snug tight installation conditions, the tightness (initial twist-strength bolt) holes must be tightened so that the parts are firmly in contact, and these conditions, the tightness (initial twist-on load) should be such that they are not loose. For this RCSC *Specification*, Section A3 (Assemblies to be left loose at surfaces which causes AAMA (2014)), Lock washers and devices are prohibited. Design engineers should provide the art threads.

For slip-critical bolted connections, minimum bolt capacities from AISC *Specification* are given in Part VI Table CM.10.1.

## Table CM.10.1 MINIMUM BOLT TENSION FOR SLIP-CRITICAL JOINTS

| Bolt Diameter (in.) | ASTM Bolt Tension (k) |
|---------------------|------------------------|
| 1/2                 | 12                     |
| 5/8                 | 19                     |
| 3/4                 | 28                     |
| 7/8                 | 39                     |
| 1                   | 51                     |
| 1-1/8               | 56                     |
| 1-1/4               | 71                     |
| 1-3/8               | 85                     |
| 1-1/2               | 103                    |

Tests of installations of the typical connection in steel formed by bringing the assembly to a snug tight condition could reveal a direct examination of quality of force of the two plies against each other through light pounding, or, for small loads, through light hammering of the plies. For typical assemblies, bolt movement tensile for aluminum assemblies than those appropriate at the time of failure. This loss might be more than the initial stress in initial loss of preload in the joint contact. The loss might be more than the bolt loss over time. However, the ductility of aluminum parts is limited. Therefore, the allowable compression-bearing less restricted stress to contact by natural relaxation of stress after a relatively short period of loading. The loss effect, continued by testing, is that aluminum plies are not approximately the same mother of cross or any one connection or, to reestablish an effective tensile connection, to reestablish effective bolt contact to reach the bolt tension prescribed above.

Therefore, the specification now leaves the bolt and nut preparation and thread lubrication to the preload, unless the manufacturer both reduces the torque and makes a complete RCSC (2014) requires that a lubricant be used in slip-critical joints. The bolt and nut lubricant is installed with a method that also provides a systematic conformance with ASTM A563, to the manufacturer prior to installation. It must be installed, and the fastener can be marked beyond an alignment wrench with plies will be twisted off the torque plies are brought into firm contact or tightness. Since some lubricants are water soluble, galvanized parts may require dry storage until assembled in plastic bags in storage.

## **M.11 RIVET INSTALLATION**

## **M.11.1 Driven Head**

Rivet head styles are also shown in the AWS AISI Part VII, Section 5. AISI Part VII, Section 5, provides maximum clearances for parts for rivet length for flat driven heads.

## **M.11.2 Hole Preparation**

Recommended hole diameters for cold-driven rivets are shown in the AWS AISI, Part VII, Table 5-4. Rivet lengths vary with the hole size and rivet diameter and should be provided.

## **M.12 ERECTION TOLERANCES**

Erection tolerances are often expressed in terms of tolerances on the plumbness and levelness of structural members rather than rotation which are sometimes defined and performed in accordance with Chapter C must not be greater than the erection tolerances used in construction.

# Chapter N Quality Control and Quality Assurance

## **N.1 SCOPE**

This chapter was added to the *Specification* in 2015.

## **N.2 FABRICATOR QUALITY CONTROL PROGRAM**

Because different aluminum alloys have a similar appearance but different properties, it is important to maintain identification of aluminum products. ASTM B666 provides identification marking requirements for aluminum products. ASTM aluminum product specifications such as B209 (sheet and plate) do not require identification marking of aluminum products unless the purchaser specifies such identification.

The *Specification for Aluminum Structures* requires that aluminum welding comply with AWS D1.2, which requires that welding procedure specifications (WPSs) be qualified by the company that will use them. This qualification is recorded in the procedure qualification record (PQR). D1.2 does not allow the use of prequalified welding procedure specifications.

ASTM aluminum product specifications such as B209 do not require material certification unless the purchaser specifies such certification. Since Section N.2 requires that fabricators and erectors obtain material certification, fabricators and erectors must specify material certification when they purchase aluminum material in order to comply with Section N.2.

## **N.3 ERECTOR QUALITY CONTROL PROGRAM**

See the commentary to Section N.2.

## **N.5 INSPECTION REQUIREMENTS**

AWS D1.2 requires that all welds be visually inspected by the entity performing the welding. Additional inspection (RT, UT, or PT) is only performed when required by the contract documents. The extent of RT, UT, or PT is also determined by the contract documents. Acceptance criteria for RT and PT are given in AWS D1.2.

# Appendix 1 Testing

## **1.1 GENERAL PROVISIONS**

An example of a nationally recognized accreditation service is the International Code Council's (ICC) International Accreditation Service (IAS). The ICC publishes the *International Building Code*.

## **1.3 DESIGN BASED ON TESTING**

The *Specification* provides two methods by which design based on testing can be performed:

Method 1: Using a) a minimum strength determined from the average test strength, number of tests, and variation in the test strengths in accordance with Section 1.3.1 with b) the safety and resistance factors given in the *Specification*, or

Method 2: Using a) the average test strength with b) safety factors adjusted upward or resistance factors adjusted downward from the safety and resistance factors given in the *Specification* in accordance with Section 1.3.2.

These methods are equally valid. When numerous test results are available, as is more often the case with small specimens such as fasteners, Method 1 may be more easily performed; for large assemblies for which individual tests are expensive and the number of tests conducted is small, Method 2 may be more easily performed.

## **1.3.1 Method 1**

Section 1.3.1 provides an equation to statistically establish the strength, with a confidence of 95%, which 99% of

the material is expected to exceed. This nominal strength, which is the minimum strength used elsewhere in the *Specification*, is applied in conjunction with the resistance or safety factors given in the *Specification*. Equation 1.3-1 is from Geiprot (1994). Values for $K$ are taken from Juran (1988) and are one-sided factors affording 95% confidence that at least 99% of the population would fall above the predicted minimum value. Johnson (1994) provides $K$ values for several $n$ values greater than 100, including $K = 2.326$ for $n = $ infinity. (See Section A.4.2 for discussion of the statistical basis for mechanical properties of aluminum alloys).

## **1.3.2 Method 2**

Resistance and safety factors determined in Section 1.3.2 are based on the methods used to determine the resistance and safety factors given in the *Specification*. Method 2, therefore, produces resistance and safety factors similar to those for which extensive testing has been many tests are performed, the default values for $\alpha$, $M_m$, $F_m$, $V_m$, and $V_r$ apply, and $V_r$ is small (i.e., the test results vary little).

The coefficient of variation $V_r$ of the test results is the coefficient of variation for the sample. The correction factor $C_r$ accounts for the effect of a small number of tests; as the number of tests increases, the effect of $C_r$ becomes negligible.

## **1.4 TESTING ROOFING AND SIDING**

Deflection limits for roofing and siding tests should be selected accounting for the possibility of ponding.

# Appendix 3 Design for Fatigue

## **3.1 GENERAL PROVISIONS**

Sanders and Day (1983) studied fatigue behavior of aluminum members, including extrusions (1983); considering the design of aluminum connections for fatigue (1991); and the measured specimens for fatigue, they subsequently revised based on work by Menzemer (1992) on full assembly specifications. Day and Kaufman (1985), discussing the fatigue behavior of welded aluminum beam-columns, considered the following parameters in the number of stress cycles, the magnitude of the stress range, and the mean stress level or stress ratio. These parameters produced a variety of stress/strain characteristics that in mean stress. This *Specification* uses a nominal stress range applied for structural aluminum members and minimum stress stress-cycle parameters for fatigue.

There are several different stress spectra with stress history resulting from the service loads. A commonly cited set of assumptions for fatigue is the expected fatigue behavior over a service lifetime by the number and magnitude, yielding over-simplified load effects, and post-weld mechanical treatments which affect the stress ranges. Aluminum fatigue characteristics are affected by a considerable variety of material properties, members, and the mean number of structures caused by unbalanced forces from machinery can be monitored to measure the use of properly designed vibration detection devices. An excellent discussion of the fatigue frequency in tolerances is given in Kurath (1988). A wide range of tests should be considered (Sharp (1993)).

Variable stress range is indicated by S-N fatigue curves or fatigue life. See also Sanders and Day (1983) for fatigue characteristics of aluminum materials. Azevio et al. (1997), who considered data from about 700 tests of loading and friction point with a wide variety of variables and their combined effects. The total test database consists of joints with a stress ratio of zero conservatively include numerous tests with a stress ratio of 0.1.

Azevio and Menzemer (2000) established the fatigue behavior of aluminum compared to steel and established safe:

- The use of S-N curves given in the Specification is the methodology for simple structures. The design of aluminum connections with S-N curves (1986), (1990b), stress-life, fracture mechanics, and good fabrication practice (1990c).

Sharp (1989), (1990a), (1990b) showed that fatigue strengths are reduced at temperatures above room temperature and constant-maximum temperature, in fatigue. Similarly, Sanders and Day (1983) showed that mean stress does exist at reduced stress cycles. Therefore, stresses due to fatigue loading need to be reduced with high-temperature, fatigue-resistant joints may be made using gradual transitions of aluminum sizes, using minimum safe margins to avoid localized high stress, particularly where the stress is limited. Sanders and Day (1983) established limiting service load ranges for fatigue resistance of joints for fatigue design, including bolted connections, riveted connections, preventing failure at areas of localized high stress, particularly spacing rules for fatigue crack initiation. Sometimes the design can locate joints or discontinuities at areas of low stress or welded, some joints or members can locate such locations:

- Joints can be debased to improve fatigue strength.
These include keeping the weld bead and piercing the edges of flush-mounted shear connectors with a round, sharp tip (rounded edge spot welded) joints. Tests are required to establish fatigue strength in such cases. See Section 60.3.1 for design criteria of some welded joints.

## **3.2 CONSTANT AMPLITUDE LOADING**

The allowable stress range is based on a 95% confidence for 97.7% probability of survival. The constant amplitude fatigue limit was assumed to occur at 5 × 10^6 cycles for testing a limited number of fasteners assembled at 5 × 10^6 cycles. The limited number of data points on the allowable stress range for tensile number of cycles.

[THIS IS FIGURE: A schematic fatigue curve showing stress range (Srd) on y-axis and cycles (N) on x-axis. The curve shows three regions: constant amplitude loading from 1 to 10^5 cycles, a transition at 1/m, and variable amplitude fatigue extension continuing to 5 × 10^6 cycles]

## Figure C3.2.1 SCHEMATIC FATIGUE CURVE

## **3.3 VARIABLE AMPLITUDE LOADING**

Actual load histories are frequently more complicated than the constant amplitude loading addressed in Section 3.2. Section 3.3 provides a design method for the variable amplitude loadings experienced by many structures. This equivalent stress method is based on nominal stress ranges, linear damage accumulation, and no sequencing effects. The rainflow method (Fuchs, and Stephens (1980), Smith, et al. (1988)) is a commonly used cycle-counting method. The equation for the equivalent stress range is derived from Miner's Rule when the S-N curve is a straight line in log-log space. Miner's rule is

$$\sum \frac{n_i}{N_i} \le 1.0 \qquad (3.3-1)$$

where
$n_i$ = number of cycles of the *i*th stress range
$N_i$ = number of cycles constituting failure at the *i*th stress range.

When this fraction approaches unity, some of the details within the group have begun to fail. Miner's rule may be used over the equivalent stress range to assess the remaining life of an existing structure or when fatigue data is not linear in the log(stress)-log(life) space.

Allowable stress ranges for variable amplitude fatigue are determined in the same manner as for constant amplitude fatigue except that the constant amplitude fatigue limit is not used because data for variable amplitude loads show continuing strength decrease at long lives. Structures subjected to variable amplitude loading may not exhibit a fatigue limit because a crack can be initiated by the higher stress cycles of the spectrum at stresses propagated at stresses below the fatigue limit.

There also may not be a fatigue limit in mechanical connections that fail by fretting, whereby relative movement of the connected parts causes part wear to occur. Tests may be required to evaluate the possibility of fretting failures.

## **3.4 FABRICATION AND ERECTION REQUIREMENTS**

These requirements prohibit details that cause local stress concentrations which reduce fatigue strength. The reentrant corner radius requirement is consistent with AWS D1.2:2014.

Punched or scribed layout marks serve as fatigue crack initiation sites and thus are prohibited for material subject to fatigue.

# Appendix 4 Design for Fire Conditions

## **4.1 GENERAL PROVISIONS**

This appendix is similar to the AISC (2010) appendix on design for fire conditions. While aluminum is noncombustible as determined by ASTM E136 tests, aluminum strengths and stiffness are less at elevated temperatures than at room temperature. Batista, et. al. (2019) compared steady-state (members are heated and then loaded) and transient methods (members are loaded and then heated) with experimental results by Maljaars, et. al., (2009) for predicting the strength of aluminum columns at elevated temperatures.

## **4.1.3 Load Combinations and Required Strength**

The analysis must be performed in accordance with the requirements of Chapter C.

## **4.2 DESIGN FOR FIRE CONDITIONS BY ANALYSIS**

## **4.2.3 Material Properties at Elevated Temperatures**

Eurocode 9 Part 1-2 provides additional information on aluminum material properties at elevated temperatures.

## **4.2.3.1 Mechanical Properties**

The modulus of elasticity $E$ at elevated temperatures is not a function of time at the elevated temperature. The moduli given in Table 4-6 are from Kaufman (1999).

Strengths at elevated temperatures are a function of time at the elevated temperature. The strengths given in Table 4.2 are from Kaufman (1999) for 10 hours at the elevated temperature. Kaufman provides test data for additional alloy-tempers.

## **4.2.3.2 Thermal Expansion**

The coefficient of thermal expansion increases with temperature and does not vary significantly by alloy.

## **4.2.3.3 Specific Heat**

Specific heats increase with temperature.

*Aluminum Standards and Data (2017)* Table 2.3 provides thermal conductivities for aluminum alloys at room temperature. Thermal conductivities vary by alloy and temper and increase with temperature.

# Appendix 5 Evaluation of Existing Structures

## **5.4 EVALUATION BY LOAD TESTING**

Test load magnitudes may be specified by other codes or limited by the authority having jurisdiction and are not addressed in this *Specification*. The magnitude of the test load may depend on the governing limit state and the safety, resistance, and load factors used in design of the component being tested. Test loading rates and increments should be carefully considered in preparing the testing plan.

The *Specification* states that the live load rating $L$ of the structure is determined from the relationship that the tested strength = $1.2D + 1.6L$. This expression can be written as the live load rating $L = $ (tested strength $- 1.2D$)/1.6.

# Appendix 6 Member Stability Bracing

Stability requirements for lateral force resisting systems are provided in Chapter C. Appendix 6 applies to bracing that is not generally included in the analysis model of the overall structure, but is provided to stabilize individual columns, beams, and beam-columns. More details on bracing strength and stiffness and guidance for applying these provisions is provided in the Commentary to the AISC *Specification for Structural Steel Buildings*.

## **6.1 GENERAL PROVISIONS**

A panel brace (formerly referred to as a relative brace) controls the angular deviation of a segment of the braced member between braced points (that is, the lateral displacement of one end of the segment relative to the other). A point brace (formerly referred to as a nodal brace) controls the movement of the braced point without direct interaction with adjacent braced points. A continuous bracing system consists of bracing that is attached along the entire member length.

The stability bracing requirements in Sections 6.2, 6.3, and 6.4 are based on buckling analysis models involving idealizations of common bracing conditions. Computational analysis methods may be used for greater generality, accuracy, and efficiency for more complex bracing conditions.

## **6.2 COLUMN BRACING**

This section provides requirements only for lateral bracing. Column lateral bracing is assumed to be located at the shear center of the column. When lateral bracing does not prevent twist, the column is susceptible to torsional buckling as addressed in Section E.2.2. When the lateral bracing is offset from the shear center, the column is susceptible to constrained-axis torsional buckling.

## **6.2.1 Panel Bracing**

If the stiffness of the connection to the panel bracing system is comparable to the stiffness of the panel bracing system itself, the panel bracing system and its connection to the column function as a panel and point bracing system arranged in series. Such cases may be evaluated using the alternative analysis methods listed in Section 6.1.

## **6.3 BEAM BRACING**

## **6.3.1.1 Panel Bracing**

The stiffness contribution of the connection to the panel bracing system should be assessed as provided in the Commentary to Section 6.2.1.

## **6.3.2 Torsional Bracing**

Torsional bracing can be provided as point bracing, such as cross frames, moment-connected beams or vertical diaphragm elements, or as continuous bracing, such as slabs or decks.

## **6.3.2.1 Point Bracing**

$\Omega = 1.5^2/\beta = 3.00$ in Equation 6-11 because the moment term is squared.

$\beta_{oe}$ can be taken equal to infinity, and $\beta_{oe} = \beta_t$, when a cross-frame is attached near both flanges or a vertical diaphragm element is used that is approximately the same depth as the beam being braced.

If $\beta_{oe} < \beta_t$, from equation 6-10 is negative, which indicates that torsional beam bracing will not be effective due to inadequate web distortion resistance.

For doubly symmetric members, $c = t$ and $I_{eff} = $ out-ofplane moment of inertia, $I_y$.

# References

Aluminum 1963 (1) *Specifications for Structural Aluminum Alloy 6061-T6 Standard I Beam, Channels, and Bridge Shapes*, Washington, DC, 2015.

Aluminum Association (1967), *Standards for Aluminum Sheet Metal Work in Building Construction*, New York, NY, October 1967.

Aluminum Association (1984), *Aluminum Standards and Data*, Washington, DC: Aluminum Association.

Aluminum Association (2007), *Standards for Aluminum Steel Structural Members*, American Iron and Steel Institute, Chicago, IL.

Aluminum Association (2009), *Aluminum Design Manual*, Washington, DC: Aluminum Association.

Aluminum Association (2014), *Design Guide for the Use of Cold-Formed Steel Members in Buildings - Cold-Formed Steel Sections*, Washington, DC.

AISI S100-16 (2016), *North American Specification for the Design of Cold-Formed Steel Structural Members*, American Iron and Steel Institute, Washington DC.

AISI S904-13 (2017), *Test Standard for Determining the Strength and Deformation Capacity of Cold-Formed Steel Connections*, American Iron and Steel Institute, Washington, DC.

AISI S908-18 (2018), *Test Standard for Determining the Load-Carrying Strength and Deformation of Aluminum Steel Connections*, American Iron and Steel Institute, Washington, DC.

Aluminum Association (2017), *Aluminum Standards and Data*, Washington DC.

Anderson, J.M. (1998), *Welding Aluminum - Theory and Practice*, Arlington, VA.

Gaods (1969), Paper 6742, Madison 05, No. ST6, *Journal of Structural Division*, ASCE, October 1969, p. 1544.

American Architectural Manufacturers Association (2014), *AAMA 2605 Voluntary Specification, Performance Requirements and Test Procedures for Superior Performing Organic Coatings*.

Anderson, J. M. and Walker, N. S. (1975), "Stability of Mono-symmetric Beams and Cantilevers," *Journal of the Structural Division*, ASCE, Vol. 101, No. ST6, June, 1973, p. 1225.

ASCE (1956), Committee of The Structural Division on Designing Light-gage Structural Alloys, *Specification*, ASCE, Vol. 81, No. 761, June 1956.

for Structures of Aluminum Alloy 2014-T6, *Paper 971*, Journal of the Structural Division, ASCE, Vol. 82, No. 5T7, May, 1956.

ASTM B209 (2014), *Standard Specification for Aluminum and Aluminum-Alloy Sheet and Plate*, ASTM International, West Conshohocken, PA, 1992.

Azevedo, N.T. (1997), *Task Committee on Lightweight Alloys, Specification Commentary for Aluminum Structures*, American Society of Civil Engineers, New York, Vol. 123, No. 6061-T6, October 1997, Page 1587, *Journal of the Structural Division*, ASCE, Vol. 96, No. ST6, December, 1997, p. 2549.

ASCE (1999), *Task Committee on Lightweight Alloys, Specification for Aluminum Structures Formed-Sheet Draft*, American Society of Civil Engineers, ASCE, Vol. 95, No. ST6, August, 1969, p. 2127.

ASCE (1972), *Specification for the Design of ColdFormed Aluminum Members*, American Society of Civil Engineers, New York, NY.

Azevedo, N.T., H.I. (1988) *Unified Red Screw Threads*, Re-Analysis on Fatigue Data of Aluminum Alloy Bolted Connections, MS Thesis, West Virginia University, Department of Civil Engineering, Vol. 16, No. 2, February, 1997.

American Welding Society (2014), AWS D1.2/ D1.2M:2014 *Structural Welding Code - Aluminum*, American Welding Society, Miami, FL.

Azevedo, D. and Menzemer, C. C. (2000), "Fatigue Behavior of Welded Aluminum: Lost Pier Support Versus Laboratory Tests," *Journal of Structural Engineering*, ASCE, Vol. 152, December 2000, pp. 1913 - 1927.

Batista, F.M., Batista, E. de M., Bastos, V.L., Fakury, R. H., Zantman, R. D. (2019), "Comparison of the Transient and Transient Thermo-Mechanical Analyses of Aluminum Members in Fire," *Fire Safety Journal*, *Elevated Temperatures*, *Proceedings, Annual Stability Conference, St. Louis, MO*.

Bamford, S. B., Stark, M., and Schlabach, M. (1947), "Typical Design Problems in Aircraft Cylinders in Tension," *Aluminum Company of America Research Laboratory Technical Paper No. 10*, Vol. 24, April, 1947, p. 296.

Batterman, R. H., and Johnson, R. G. (1967), "Behavior and Strength of Metal-Arc Welded Aluminum Structural Beams," *Journal of the Structural Division*, ASCE, Vol. 93, No. ST2, April, 1967, p. 205.

Bickford, B.A., and Singer, R. (1944), "Closed Drosophila of II-Sections and Square Tubes in Non-buckling Range and Connections and Rotation," *Technical Note 780*, National Advisory Committee for Aeronautics, Washington, DC.

Bleich, F. (1952), *Buckling Strength of Metal Structures*, McGraw Hill, New York, New York, NY.

British Standards Institution (1987), *British Standard Specification for the Use of Structural Aluminum*, Part 4:1987, *Structures of Cold Formed Sections*, BS 5950-Par 5:1987.

Brockenbrough, R. L. (1994), "Strength of Steel," "Structural Welded Aluminum Columns," *Transactions*, ASCE, Vol. 12, 1994, p. 2014.

Champliaud, H., Mercier, L., and Gatambe, T. V. (1982), *Structural Analysis and Design of I-beam Support*. Paper No. 82-PEF-83, American Society of Mechanical Engineers Annual Meeting, Phoenix, AZ, November 14-19, 1982.

Clark, J. W., and Hill, H. N. (1960), "Lateral Buckling of Beams," *Journal of the Structural Division*, ASCE, Vol. 86, No. ST7, July, 1960, p. 175.

Clark, J.W., and Hill, H. N. (1962), "Design of Aluminum Tubular Members," *Journal of the Structural Division*, ASCE, Vol. 88, No. ST2, Part 1, December, 1962, p. 257.

Clark, J.W., and Rolf, R. L. (1964), "Design of Aluminum Columns, Plates, and Beams," *Journal of the Structural Division*, ASCE, Vol. 90, No. ST2, August, 1964, p. 1.

Conley, W. F., Becker, L. A., and Allam, R. H. (1963), *Building Code Requirements for Minimum Design Loads in Buildings and Other Structures and Commentary*, *Report 1952*, David Taylor Model Basin, U. S. Department of Navy, Washington DC, De, May, 1963, p. 13.

Cook, I. T., and Rockey, K. C. (1962), "Shear Buckling of Rectangular Plates with Mixed Boundary Conditions," *Aeronautics Journal*, Taylor and Francis, Ltd., United Kingdom, September 1962.

Crockott, A. (1996), "Proposed aluminum structures and extrusions," *Journal of Constructional Steel Research*, *Assessment of Seismic*, Vol. 6, November, 1992, p. 291.

Davenport, W.G., King M., Schlesinger, M. and Biswas, A., *Elements for Aerospace Vehicle Structures*, MIT-HUAA-5, Washington DC.

Dworak, W.J. and Mack, R.E. (1986), "Design Considerations for Aluminum Fasteners," *SAE Technical Paper 860231*.

Dallas, E. Kaltsi, I.L., and Labeas, G. N. (2016), *Limit Metal Alloy – Pull-Out Strength of Screw Chases in Aluminum*, Journal 2016, Vol. 6, No. 1, p. South Korea.

Doyle, D. P. and Viglo, T. E. (1988), "Quantitative Analysis of Atmospheric Pressure-Treated Corrosion," *Galvanic Corrosion*, ASTM STP 978, Philadelphia, PA, pp. 219 – 229, 1988.

Dutta, D., and Kennedy, G. D., (2000), *Design Strength of Braced Beams*, *Journal of the Australian Institute of Steel Construction*, Vol. 34, No. 1.

Ellingwood, B.E., MacGregor, J.G., Galambos, T.V., and Cornell, C.A. (1982), "Development of a Probability Based Load Criterion for American National Standard A58," *Journal of the Structural Division*, ASCE, Volume, 108, No. ST11, November 1982.

European Committee for Standardization (2007), *European Recommendations for the Design of Light-Gage Steel Members*, First Edition, 1987, Brussels, Belgium.

Fortlin, D., Braudex, D., and Bartsch, J. (2001), "Experimental Investigation of Pretensioned Bolted Aluminum Connections," MS Thesis, West Virginia University of Munich, Munich, 2001.

Frank, K. H. (1997), *The Standard Load-Metal Fatigue in Materials*, Wiley, New York, NY.

Galambos, T.V. (1979), *Load and Resistance Factor Design for Steel Buildings*, Washington University in St. Louis, Engineering Report No. 34, Washington University, St. Louis, MO.

Galambos, T.V., and Ravindra, M.K. (1993), "Design of Steel Members", *Journal*, McGraw-Hill, NY.

Gerard, George, and Becker, Herbert (1957), *Handbook of Structural Stability Part II - Buckling of Composite Elements*, *Technical Note 3783*, National Advisory Committee for Aeronautics, Washington DC, July, 1957.

Gozpiri, W.P. (1994), "Statistical Aspects of Mechanical Engineering Design Standards and Magnesium Alloys," Memorandum EM 394-17, Aluminum Company of America, New Kensington, PA, 1994.

Gözler, James (2007), *Patch Loading Resistance of Plated Girders*, MS Thesis, Lulea University of Technology, Lulea, Sweden, 2007.

Graham, J. D., Sherbourne, A. N., Khabbaz, R. N. (1959), *Welded Interior Beam-to-Column Connections*, First Laboratory Report No. 33-125, Lehigh University, Bethlehem, PA.

Grau, Y., Jianz, J. Jiang, Z. (2014), *Historical Structural Buckling Behavior of Aluminum Alloy Beams*, *Frontiers of Structural and Civil Engineering*, June 2014, Volume 8, Issue 2, pp 200-208.

Harington, E. C., and Clark, J. W. (1963), "The U. S. Aluminum Industry and Structural Application," *Journal of Structural Engineering*, The Institution of Structural Engineers, London, England, Part A, December 1963.

Hill, H. N., Clark, J. W., and Brungraber, R. J. (1960), "Design of Welded Aluminum Structures," *Report of the Welding Research Council*, Welding Research Council, New York, NY.

Hill, H. N., Hartmann, E. C., and Clark, J. W. (1956), "An Experimental Investigation of the Plastic Behavior of Wide Stiffened Aluminum Alloy Plates," *NACA Technical Note 3570*, 1956.

Johnson, R. A. (1994), *Miller and Freund's Probability and Statistics for Engineers*, 5th edition, Prentice-Hall, New Jersey.

Jombock, J. R., and Clark, J. W. (1968), "Bending Strength of Aluminum Formed Sheet Members," *Journal of the Structural Division*, ASCE, Vol. 94, No. ST2, February, 1968, p. 511.

Juran, J. M. (1988), *Juran's Quality Control Handbook*, 4th ed., McGraw-Hill, New York.

Kaufman, J. G. (1999), *Properties of Aluminum Alloys, Tensile, Creep and Fatigue Data at High and Low Temperatures*, ASM International, Materials Park, OH.

Kaufman, J. G. (2000), *Introduction to Aluminum Alloys and Tempers*, ASM International, Materials Park, OH.

Ketter, R. L. (1961), "Further Studies of Strength of Columns", University at Buffalo, Cornell University, Ithaca, NY.

Kitipornchai, S., Wang, C. M., and Trahair, N. S. (1987), *Design of I-shaped Aluminum Alloy Beam-Columns*, *Journal of Structural Engineering*, ASCE, Vol. 113, No. 5T5, pp. 1065-1079.

Kitipornchai, S., Wang, C. M. and Trahair, N. S. (1986), "Buckling of Monosymmetric I-Beams Under Moment Gradients," *Journal of the Structural Division*, Vol. 112, No. ST3, April 1986, ASCE, pp. 781-799.

Kissell, J. R., and Ferry, R. L. (1997), "Aluminum Friction Stir Welding Design," Fourth Annual International Symposium, Albuquerque, NM, 1997.

Kissell, J. R. (2015), "An Abbreviated Approach to the Design for Fatigue and Fracture in General Aviation," *SAE International Journal of Aerospace Structural Integrity*, ASCE, 2015.

Kippen-Kow, S., Wang, C. M. and Trahair, N. S. (1986), "Buckling of Monosymmetric I-Beams Under Moment Gradients," *Journal of the Structural Division*, Vol. 112, No. ST3, April 1986, ASCE, pp. 791-799.

Kulicki, John (1983), *Load Factor Design of Truss Bridges Using Advanced Methods in Design, Evaluation, and Construction*, ASCE, Vol. 109, No. ST7, July, 1983.

Kulicki, J.M., and Larson, W. J. (2004), "The Head Response on Steel Girder", published in 2006 by Research Report No1, 1983.

LaBelle, C. C., and Dolby, James (2004), "The Head Deflections and Fabrication Deviations on Connections-Guide," 2004 International Aluminum Conference. Proceedings, Dallas, Texas, 2004.

Lubbey, James C. and Dolby, James (2009), *Light Metal Age*, April 2009, "Hot Weather Heat Exchanger Fluid Circulation to Moderate Power Consumption and Minimize Energy Losses," The Aluminum Association, Washington, DC, 1953, Francisco, CA.

Lutrell, L. (1999), *Thermal Cycling of Slip-Critical Aluminum Bolted Connections*, M.S.C.E. Thesis 22/09-1999, West Virginia University, Morgantown, WV, American Society of Civil Engineers, Reston, VA.

Madjaras, J., Sommers, J., Soudyer, H.L. (2009), "Local buckling of aluminum members exposed to fire, Part 1 Analysis," *Heron Journal*, Vol. 54, No. 4, 2009.

Marsh, Cyda, (1979), *Tear-out Failure of Bolt Groups*, MS Thesis, *West Virginia University*, Department of Civil and Environmental Engineering, September, 1979, West Virginia University, October, 1979.

Mazzolani, F. E. L. (1995), "Stability Considerations in the Design of Steel Plate Girders," *Transactions*, ASCE, Vol. 120, Part 2, p. 631.

Menzemer, C. C. (1990), *Specifications for Tapping Screws in Light-gauge Bolted Aluminum Alloy Tension Members*, *Journal of Structural Engineering*, ASCE, Vol. 116, No. 7, pp. 1735-1751.

Menzemer, C. C. (1992), "Axial Fatigue Resistance of Aluminum Alloy 6061-T6 Specimens," *Proceedings of the 44th International Conference on Steel and Aluminum Structures*, Singapore, May 1992. Publisher: Springer-Verlag.

Menzemer, C. and Srivatsan, R. (2001), "Recalculating the Shear Strength of Aluminum Alloy Fillet Welds," *Welding Journal*, Vol. 80, No. 8, pp. 185 s-190 s, American Welding Society, Miami, FL.

Menzemer, C. C. (1992), *Fatigue Behavior of Welded Aluminum Structures*, MS Thesis, West Virginia University, Doctor of Philosophy, Lehigh University, Bethlehem, PA.

Menzemer, C. C. (1995), *Dynamic Behavior of Aluminum Structures*, T-2-2011, D-Ad 672 5001, *Bearing Capacity of Aluminum Construction*, PhD Dissertation, 1995.

Menzemer, Craig (1999), "Fatigue of Bolted Connections in Aluminum," MS Thesis, Department of Civil Engineering, West Virginia University, Morgantown, WV.

Menzemer, C. C., Deierlein, J., and Kirsch, J. R. (2001), *Load Test Results for Bearing Strength of Aluminum Connections*, ASCE, September/October 2006, Volume 60, No. 5, South San Francisco, CA.

Montouri, Laura S., Hartman, E. C. and Moore, R. L. (1944), *Shear Buckling Tendencies of Plates and Sections*, NACA ARR No. 4K20, Washington DC, November 1, 1944.

Moore, R. L. (1942), "An Investigation of the Effectiveness of Stiffeners for Flat Plates in Shear," NACA Webs," *Technical Note 862*, National Advisory Committee for Aeronautics, Washington, DC, September, 1942.

Moore, R. L. (1947), "Observations on the Behavior of Aluminum Alloy Columns," *Technical Note 1378*, National Advisory Committee for Aeronautics, Washington, DC, 1947.

Moore, R. L., Jombock, J. R., and Kelsey, R. A. (1971), "Design Procedures for Determining Aluminum Arc Welding Properties," 1971 Annual Conference of Civil Engineers - Building Division, Proceedings, 1968.

Nelson, F. G., Jr. and Howell, F. M. (1957), "The Strength of Welded Aluminum Alloy Beams," *Welding Journal*, *American Welding Society*, *Welding Research Supplement*, 1952.

Nelson, F. G., Jr. and Roll, F. (1966), "Shear Strengths of Aluminum Alloy Fillet Welds," *Welding Research Supplement*, *The Welding Journal*, February, 1966.

Peköz, T. and Sharvashidze, G. (1990), *Attachment Sheet Steel Cold-Formed Steel Members to Other Materials*, *Proceedings*, *Tenth International Specialty Conference on Cold-Formed Steel Structures*, St. Louis, MO, October 23-24, 1990.

Ronagh, H. R., and Young, W. C. (1988), *Formula for Stress and Strain*, McGraw-Hill, New York, NY.

Roberts, T.M. (1981), "Slender Plate Girders Subjected to Edge Loading," *Proceedings of the Institution of Civil Engineers*, Part 2, Vol. 71, No. 8, 1981, pp. 805-819.

Roberts, T. M. and Rockey, K. C. (1979), "A mechanism solution for predicting the collapse loads of slender plate girders when subjected to in-plane patch loading," *Proceedings of the Institution of Civil Engineers*, Part 2, Vol. 67, No. 1, March 1979, pp. 155-175.

Research Council on Structural Connections (2014), *Specification for Structural Joints Using High-Strength Bolts*, June 30, 2014, Chicago, IL.

Sanders, W. W. and Fisher, J. W. (1983), *Recommended Design Rules for the Fatigue of Aluminum Structures*, *Report No. DOT-HS-806 013*, *Fritz Engineering Laboratory*, Research Report No. 422.1, Fritz Laboratory, Lehigh University, Bethlehem, PA.

Sanders, W. W. and Day, K. (1983), *Fatigue Behavior and Design Recommendations for Aluminum Components*, *Report*, *Welding Research Council Bulletin No. 286*, April 1983.

Sharp, M. L. (1979), *Longitudinal Stiffeners for Compression Members*, MS Thesis, Cornell University, Ithaca, NY.

Sharp, Maurice L. (1993), *Behavior and Design of Aluminum Structures*, McGraw-Hill, New York, NY.

Sharp, M. L. and Clark, J. W. (1970), "Thin Aluminum Shear Panels," *ASCE Journal*, Vol. 96, No. ST4, 1970.

Sharp, M. L., Rolf, R. L., Nordmark, G. E., and Clark, J. W. (1971), "Welding 6061-T6 Welds in Aluminum," *The Welding Journal*, Vol. 50, No. 11, November 1971.

Sharp, M. L., Nordmark, G.E., and Menzemer, C.C. (1996), "Buckling of Fatigue Design of Aluminum Joints," *ASCE*, *Journal of Structural Engineering*, Vol. 122, No. 9, September, 1996, p. 1015-1021.

Sharp, M. L., Nordmark, G. E. and Menzemer, C. C. (1996), "Buckling See Fatigue Design of Aluminum Joints," *ASCE*, Vol. 122, No. 9, September 1996, pp. 1015-1020.

Smith, S. W., Epstein, H. I., and Fessenden, G. E. (1976) *Fatigue Design of Aluminum Components and Structures*, *Aluminum Association*, New York, NY.

Smith, K. N., Watson, P. and Topper, T.H. (1970), "A Stress-Strain Function for the Fatigue of Metals," *Journal of Materials*, ASTM, Vol. 5, No. 4, 1970, pp. 767-778.

Sooi, T. K. and Peköz, T. (1993), "Behavior of Component Elements of Aluminum Members," *Research Report No. 93-1*, School of Civil and Environmental Engineering, Cornell University, Ithaca, NY.

Sooi, T. K. and Peköz, T. (1993), "Behavior of Component Elements of Aluminum Members", *Research Report No. 93-1*, School of Civil and Environmental Engineering, Cornell University, Ithaca, NY.

Teh, Lip H. and Deierlein, Gregory G. (2017), "Effective Shear Plane Model for Tearout and Block Shear Failure of Bolted Connections", *Engineering Journal*, AISC, Vol. 54, No. 3, Third Quarter p. 181-194.

Templin, R. L., Sturm, R. G., Hartmann, E. C., and Holt, M. (1938), *Column Strength of Various Aluminum Alloys, Alcoa Research Laboratories Technical Paper No. 1*, Aluminum Co. of America, Pittsburgh, PA.

Texas Transportation Institute (1980), *An Investigation of the Strength of Welds Used in Aluminum Lighting Poles*, Final Report for the Spun Aluminum Pole Group of the National Electrical Manufacturers Association, College Station, TX.

Wang, C. M. and Kitipornchai, S. (1986), "Buckling Capacities of Mono Symmetric I-Beams," *Journal of the Structural Division*, ASCE, Vol. 112, No. ST11, November, 1986, pp. 2373-2391.

Wang, C. M. and Kitipornchai, S. (1986), "On the Stability of Monosymmetric Cantilevers," *Engineering Structures*, Vol. 8, July, 1986.

Wang, Y.Q, et al. (2012), "Lateral-torsional Buckling Resistance of Aluminium I-beams", *Thin-Walled Structures*, Volume 50, Issue 1, January 2012, p. 24–36.

Weingarten, V. I., Morgan, E. J., and Seide, Paul (1965), "Elastic Stability of Thin Walled Cylindrical and Conical Shells Under Axial Compression," *AIAA Journal*, Vol. 3, No. 3, March, 1965, p. 500.

Winter, G. (1941), in "Lateral Stability of Unsymmetrical I Beams and Trusses in Bending," *ASCE Transactions*, Paper No. 2178, December, 1941.

Wong, E., and Driver, R. G. (2010), "Critical Evaluation of Equivalent Moment Factors Procedures for Laterally Unsupported Beams", Engineering Journal AISC, Vol. 47, No. 1.

Ziemian, Ronald (editor) (2010), *Guide to Stability Design Criteria for Metal Structures*, Structural Stability Research Council, 6th edition, John Wiley and Sons, Hoboken, NJ.
