Repository: gogohkm/Drawing_Engine

File: skill들/adm-aluminum-design/data/specification/Chapter_A_General_Provisions.md
# Chapter A: General Provisions

**Document:** Aluminum Design Manual 2020
**Part:** Part I - Specification for Aluminum Structures
**Original Pages:** 29-39
**Edition:** January 2020
**Publisher:** Aluminum Association

---

## Table of Contents

- [Chapter A General Provisions](#chapter-a-general-provisions)
  - [A.1 SCOPE](#a1-scope)
  - [A.2 REFERENCED DOCUMENTS](#a2-referenced-documents)
  - [RIGHT COLUMN](#right-column)
- [Chapter A General Provisions (continued)](#chapter-a-general-provisions-continued)
  - [A.2 REFERENCED DOCUMENTS (continued)](#a2-referenced-documents-continued)
  - [A.3 UNITS](#a3-units)
  - [A.4 MATERIAL](#a4-material)
    - [A.4.1 General Provisions](#a41-general-provisions)
- [Table A.4.1 MATERIAL PROPERTIES](#table-a41-material-properties)
    - [A.4.1.1 Properties at Elevated Temperatures](#a411-properties-at-elevated-temperatures)
- [Table A.4.2 TIME-TEMPERATURE LIMITS FOR T5 AND T6 TEMPERS OF 6005, 6005A, 6061, AND 6063](#table-a42-time-temperature-limits-for-t5-and-t6-tempers-of-6005-6005a-6061-and-6063)
- [Chapter A General Provisions (continued)](#chapter-a-general-provisions-continued)
  - [A.4 MATERIAL (continued)](#a4-material-continued)
    - [A.4.1.2 Temperature Limits](#a412-temperature-limits)
    - [A.4.2 Wrought Products](#a42-wrought-products)
- [NOMINAL STRENGTHS OF WROUGHT ALUMINUM PRODUCTS](#nominal-strengths-of-wrought-aluminum-products)
- [NOMINAL STRENGTHS OF WROUGHT ALUMINUM PRODUCTS](#nominal-strengths-of-wrought-aluminum-products)
- [NOMINAL STRENGTHS OF WROUGHT ALUMINUM PRODUCTS](#nominal-strengths-of-wrought-aluminum-products)
- [NOMINAL STRENGTHS OF WROUGHT ALUMINUM PRODUCTS](#nominal-strengths-of-wrought-aluminum-products)
- [NOMINAL STRENGTHS OF WROUGHT ALUMINUM PRODUCTS](#nominal-strengths-of-wrought-aluminum-products)
- [NOMINAL STRENGTHS OF WROUGHT ALUMINUM PRODUCTS](#nominal-strengths-of-wrought-aluminum-products)
- [NOMINAL STRENGTHS OF ALUMINUM CASTINGS](#nominal-strengths-of-aluminum-castings)
- [RADIOGRAPHIC INSPECTION CRITERIA FOR CASTINGS](#radiographic-inspection-criteria-for-castings)
- [A.4.4 Filler Metal for Welding](#a44-filler-metal-for-welding)
- [NOMINAL STRENGTHS OF ALUMINUM FILLER METAL](#nominal-strengths-of-aluminum-filler-metal)
- [A.4.5 Bolts, Washers, and Nuts](#a45-bolts-washers-and-nuts)
- [NOMININIAL STRENGTHS OF ALUMINUM BOLTS](#nomininial-strengths-of-aluminum-bolts)
- [A.4.6 Rivets](#a46-rivets)
- [NOMINAL STRENGTHS OF ALUMINUM RIVETS](#nominal-strengths-of-aluminum-rivets)
- [A.4.7 Screws](#a47-screws)

---

-----------|------------|-----------|
| Poisson's ratio | $\nu$ | 0.33 |
| Modulus of elasticity | $E$ | 10,100 ksi<br>70,000 MPa |
| Shear modulus of elasticity | $G$ | 3,800 ksi<br>26,000 MPa |
| Coefficient of thermal expansion | $\alpha$ | 13 × 10⁻⁶/°F<br>23 × 10⁻⁶/°C |
| Density | $\gamma$ | 0.10 lb/in³<br>2.7 × 10³ kg/m³ |
| Shear yield strength | $F_{sy}$ | 0.6 $F_{ty}$ |
| Shear ultimate strength | $F_{su}$ | 0.6 $F_{tu}$ |
| Compressive yield strength<br>unwelded - H temper material | $F_{cy}$ | 0.9 $F_{ty}$ |
| all other material | $F_{cy}$ | $F_{ty}$ |

#### A.4.1.1 Properties at Elevated Temperatures

Except as noted in Section A.4.1.2, the properties given in Section A.4 apply to material held at temperatures of 200°F (93°C) or less for any period of time and for the alloys and tempers listed in Table A.4.2 held at the temperatures listed in Table A.4.2 for cumulative periods of time no greater than the times listed in Table A.4.2. When alloys not addressed in Table A.4.2 are heated above 200°F or alloy-tempers addressed in Table A.4.2 are heated beyond the time-temperature limits of Table A.4.2, properties used in design shall be adjusted to the properties after heating. Table 4.1 gives the reductions to properties for 6xxx alloys at elevated temperatures and Table 4.2 gives strengths of 6061-T6, 6063-T5, and 6063-T6 at elevated temperatures.

## Table A.4.2 TIME-TEMPERATURE LIMITS FOR T5 AND T6 TEMPERS OF 6005, 6005A, 6061, AND 6063

| **TEMPERATURE** | | **TIME** |
|-----------------|---------|----------|
| **°F** | **°C** | |
| 450 | 230 | 5 min |
| 425 | 220 | 15 min |
| 400 | 205 | 30 min |
| 375 | 190 | 2 hr |
| 350 | 175 | 10 hr |
| 325 | 165 | 100 hr |
| 300 | 150 | 1,000 hr |
| 212 | 100 | 100,000 hr |

## Chapter A General Provisions (continued)

### A.4 MATERIAL (continued)

Interpolate time $(t)$ for other temperatures $T$ using

$$\log t = \log t_x + \frac{\log(T_x / T)}{\log(T_1 / T_i)} \log(t_i / t_x) \quad (A.4-1)$$

where

$T_1$ = next lower temperature in Table A.4.2 than $T$

$T_2$ = next higher temperature in Table A.4.2 than $T$

$t_1$ = time corresponding to $T_1$

$t_2$ = time corresponding to $T_2$

#### A.4.1.2 Temperature Limits

Base metal alloys 5350, 5083, 5086, 5154, and 5456 and weldments made with filler metal alloys 5183, 5356, 5556, or 5654 shall not be subjected to temperatures greater than 150°F (66°C), except during fabrication in accordance with Section M.3.

#### A.4.2 Wrought Products

This *Specification* applies to the wrought products listed in Table A.4.3 and produced to one of the ASTM specifications listed in Table A.4.3M.

The tensile ultimate strength $F_{tu}$, tensile yield strength $F_{ty}$, and tension coefficient $k_t$ of non-weld affected wrought material and the tensile ultimate strength $F_{tuw}$ and tensile yield strength $F_{tyw}$ of weld-affected wrought material used to determine available strength shall be as listed in Table A.4.3 or A.4.3M. The tensile ultimate strength $F_{tuwz}$ and tensile yield strength $F_{tywz}$ of the weld-affected zone used to determine available strength is the weighted average of the strengths of the weld-affected wrought material and the filler metal as determined by equations A.4-2 and A.4-3, respectively.

$$F_{tuwz} = (F_{tuw}BM A_{BM} + F_{tuw}FM A_{FM})/A_{wz} \quad (A.4-2)$$

$$F_{tywz} = (F_{tyw}BM A_{BM} + F_{tyw}FM A_{FM})/A_{wz} \quad (A.4-3)$$

where

$F_{tuw}BM$ = tensile ultimate strength of the weld-affected base metal given in Table A.4.3 or A.4.3M

$F_{tuw}FM$ = tensile ultimate strength of the filler metal given in Table A.4.6.

$F_{tyw}BM$ = tensile yield strength of the weld-affected base metal given in Table A.4.3 or A.4.3M

$F_{tyw}FM$ = tensile yield strength of the filler metal given in Table A.4.6.

$A_{BM}$ = area of the base metal in the weld-affected zone

$A_{FM}$ = area of the filler metal

$A_{wz}$ = area of the weld-affected zone, which extends 1 in. (25 mm) from the centerline of a groove weld or the heel of a fillet weld

$$A_{wz} = A_{BM} + A_{FM} \quad (A.4-4)$$

# Table A.4.3
## NOMINAL STRENGTHS OF WROUGHT ALUMINUM PRODUCTS

| ALLOY | TEMPER | ASTM SPECIFICATION, PRODUCT | THICKNESS in |  | $F_{tu}$ | $F_{ty}$ | $F_{su}$ | $F_{cy}$ | $F_{tuw}$ | $k_t$ |
|-------|--------|---------------------------|------|------|------|------|------|------|-------|------|
|  |  |  | from | to | ksi | ksi | ksi | ksi | ksi |  |
| 1060 | H12 | B209, sheet & plate | 0.010 | 0.500 | 10 | 8 | 6.5 | 3.5 | 7 | 1 |
| 1060 | H14 | B210, drawn tube | 0.010 | 0.500 | 12 | 10 | 8 | 4.5 | 9 | 1 |
| 1100 | O | B209, sheet & plate | 0.006 | 0.500 | 13 | 5 | 9 | 5 | 9 | 1 |
| 1100 | O | B210, drawn tube | 0.018 | 3.000 | 13 | 5 | 9 | 5 | 9 | 1 |
| 1100 | H12 | B209, sheet & plate | 0.017 | 3.000 | 14 | 11 | 11 | 3.5 | – | – |
| 1100 | H14 | B209, sheet & plate | 0.006 | 0.500 | 16 | 14 | 13 | 3.5 | 11 | 1 |
| 1100 | H14 | B210, drawn tube | 0.018 | 3.000 | 16 | 14 | 13 | 3.5 | 11 | 1 |
| 1100 | H14 | B210, drawn tube | 0.018 | 3.000 | 16 | 14 | 11 | 3.5 | – | – |
| 1100 | H16 | B210, drawn tube | 0.010 | 0.500 | 18 | 16 | 14 | – | – | 1.25 |
| 2014 | – | T6, T6510, T6511 | B221, extrusion | – | 0.499 | 68 | 60 | 41 | – | – | 1.25 |
| 2014 | T6 | B221, extrusion | 0.500 | 1.000 | 68 | 60 | 41 | – | – | 1.25 |
| 2014 | T6 | B221, extrusion | – | – | 70 | 60 | 42 | – | – | 1.25 |
| Alclad 2014 | T6 | B209, sheet & plate | 0.040 | 0.050 | 62 | 55 | – | – | – | 1.25 |
| Alclad 2014 | T6 | B209, sheet & plate | 0.051 | 0.128 | 64 | 57 | – | – | – | 1.25 |
| Alclad 2014 | T6 | B209, sheet & plate | 0.129 | 6.000 | 65 | 57 | – | – | – | 1.25 |
| 2219 | T87 | B209, sheet & plate | 0.250 | 3.000 | 64 | 51 | 36 | 40 | 1.25 | – |
| 3003 | O | B209, sheet & plate | 0.017 | 0.250 | 16 | 6 | 11 | 6 | 11 | 1 |
| 3003 | O | B210, drawn tube | 0.018 | 3.000 | 16 | 6 | 11 | 6 | 11 | 1 |
| 3003 | H12 | B209, sheet & plate | 0.006 | 1.000 | 19 | 17 | 14 | 5 | 13 | 1 |
| 3003 | H14 | B209, sheet & plate | 0.006 | 1.000 | 20 | 17 | 14 | 5 | 13 | 1 |
| 3003 | H14 | B210, drawn tube | 0.018 | 3.000 | 20 | 17 | 14 | 5 | 13 | 1 |
| 3003 | H16 | B209, sheet & plate | 0.006 | 0.162 | 26 | 25 | 16 | 8 | 18 | 1 |
| 3003 | H16 | B210, drawn tube | 0.010 | 0.500 | 26 | 25 | 16 | 8 | 18 | 1 |
| 3003 | H18 | B210, drawn tube | 0.010 | 0.500 | 29 | 27 | 18 | 9 | 20 | 1 |
| 3004 | O | B209, sheet & plate | 0.006 | 0.162 | 26 | 10 | 16 | 10 | 18 | 1 |
| Alclad 3003 | H12 | B209, sheet & plate | 0.017 | 2.000 | 18 | 15 | – | 4.5 | – | 1 |
| Alclad 3003 | H14 | B209, sheet & plate | 0.017 | 2.000 | 20 | 16 | – | 4.5 | – | 1 |
| Alclad 3003 | H16 | B209, sheet & plate | 0.010 | 1.000 | 25 | 22 | – | 7 | – | 1 |
| Alclad 3003 | H18 | B209, sheet & plate | 0.010 | 0.500 | 28 | 25 | – | 8.5 | – | 1 |
| Alclad 3003 | H14 | B210, drawn tube | 0.018 | 0.500 | 20 | 16 | 13 | 4.5 | 13 | 1 |
| Alclad 3004 | H32 | B209, sheet & plate | 0.010 | 0.500 | 29 | 21 | 18 | 12 | 20 | 1 |
| Alclad 3004 | H34 | B209, sheet & plate | 0.017 | 2.000 | 31 | 25 | 19 | 13 | 21 | 1 |
| Alclad 3004 | H36 | B209, sheet & plate | 0.017 | 2.000 | 35 | 29 | 21 | 15 | 24 | 1 |
| Alclad 3004 | H38 | B209, sheet & plate | 0.010 | 0.500 | 38 | 32 | 23 | 17 | 26 | 1 |
| Alclad 3105 | H12 | B209, sheet & plate | 0.006 | 0.080 | 18 | 14 | – | – | – | 1 |
| Alclad 3105 | H14 | B209, sheet & plate | 0.010 | 0.162 | 21 | 17 | – | – | – | 1 |
| Alclad 3105 | H16 | B209, sheet & plate | 0.010 | 0.080 | 24 | 20 | – | – | – | 1 |
| Alclad 3105 | H25 | B209, sheet & plate | 0.013 | 0.080 | 20 | 15 | – | – | – | 1 |
| 5005 | H12 | B209, sheet & plate | 0.006 | 0.080 | 20 | 17 | 13 | 5 | 13 | 1 |
| 5005 | H14 | B209, sheet & plate | 0.006 | 0.080 | 23 | 20 | 15 | 5 | 15 | 1 |
| 5005 | H16 | B209, sheet & plate | 0.017 | 0.062 | 26 | 24 | 17 | 5 | 18 | 1 |
| 5005 | H32 | B209, sheet & plate | 0.006 | 0.162 | 20 | 17 | 13 | 5 | 13 | 1 |
| 5005 | H34 | B209, sheet & plate | 0.006 | 0.162 | 23 | 20 | 15 | 5 | 15 | 1 |
| 5005 | H36 | B209, sheet & plate | 0.006 | 0.162 | 26 | 24 | 17 | 5 | 18 | 1 |

# Table A.4.3 (Continued)
## NOMINAL STRENGTHS OF WROUGHT ALUMINUM PRODUCTS

| ALLOY | TEMPER | ASTM SPECIFICATION, PRODUCT | THICKNESS in |  | $F_{tu}$ | $F_{ty}$ | $F_{su}$ | $F_{cy}$ | $F_{tuw}$ | $k_t$ |
|-------|--------|---------------------------|------|------|------|------|------|------|-------|------|
|  |  |  | from | to | ksi | ksi | ksi | ksi | ksi |  |
| 5005 | H38 | B209, sheet & plate | 0.006 | 0.162 | 29 | 27 | 19 | 6 | 20 | 1 |
| 5050 | H32 | B209, sheet & plate | 0.010 | 6.000 | 25 | 18 | 16 | 8 | 18 | 1 |
| 5050 | H34 | B209, sheet & plate | 0.017 | 6.000 | 27 | 20 | 18 | 9 | 20 | 1 |
| 5050 | H36 | B209, sheet & plate | 0.017 | 6.000 | 29 | 24 | 19 | 10 | 21 | 1 |
| 5050 | H38 | B209, sheet & plate | 0.006 | 0.162 | 32 | 28 | 21 | 11 | 23 | 1 |
| 5052 | H24 | B209, sheet & plate | 0.006 | 0.249 | 32 | 25 | 18 | 8 | – | 1 |
| 5052 | H26 | B209, sheet & plate | 0.017 | 6.000 | 35 | 28 | 19 | 9 | – | 1 |
| 5052 | H32 | B209, sheet & plate | 0.010 | 0.500 | 31 | 23 | 18 | 8 | 21 | 1 |
| 5052 | H34 | B209, sheet & plate | 0.010 | 3.000 | 34 | 26 | 19 | 9 | 23 | 1 |
| 5052 | H36 | B209, sheet & plate | 0.010 | 3.000 | 38 | 31 | 21 | 10 | 26 | 1 |
| 5052 | O | B209, sheet & plate | 0.006 | 3.000 | 28 | 13 | 16 | 13 | 19 | 1 |
| 5052 | O | B210, drawn tube | 0.018 | 4.000 | 25 | 9.5 | 16 | 9.5 | 18 | 1 |
| 5052 | H32 | B210, drawn tube | 0.018 | 4.000 | 31 | 23 | 18 | 8 | 21 | 1 |
| 5052 | H34 | B210, drawn tube | 0.018 | 1.000 | 34 | 26 | 19 | 9 | 23 | 1 |
| 5052 | H36 | B210, drawn tube | 0.018 | 1.000 | 38 | 31 | 21 | 10 | 26 | 1 |
| 5083 | O, H112 | B221, extrusion | – | 2.999 | 46 | 21 | 25 | 21 | 30 | 1.6 |
| 5083 | O | B209, sheet & plate | – | 1.500 | 46 | 16 | 26 | 16 | 30 | 1.6 |
| 5083 | O | B241, pipe & tube | 0.061 | 1.000 | 46 | 16 | 26 | 16 | 30 | 1.6 |
| 5083 | H111 | B241, forging | – | 4.000 | 42 | 22 | 23 | 18 | – | 1.6 |
| 5083 | H116 | B209, sheet & plate | 0.188 | 1.500 | 44 | 31 | 24 | 18 | – | 1.6 |
| 5083 | H321 | B209, sheet & plate | 0.188 | 1.500 | 46 | 33 | 25 | 18 | – | 1.6 |
| 5083 | H32 | B209, sheet & plate | 0.135 | 1.500 | 44 | 31 | 24 | 18 | – | 1.6 |
| 5083 | H32 | B209, sheet & plate | 0.188 | 3.000 | 44 | 31 | 24 | 18 | – | 1.6 |
| 5083 | H116 | B241, pipe & tube | 0.188 | 3.000 | 44 | 31 | 24 | 18 | – | 1.6 |
| 5086 | O | B209, sheet & plate | – | 1.000 | 38 | 17 | 22 | 17 | 26 | 1.4 |
| 5086 | H32 | B209, sheet & plate | 0.039 | 3.000 | 42 | 30 | 24 | 17 | – | 1.4 |
| 5086 | H111 | B221, extrusion | – | 2.999 | 35 | 21 | 22 | 14 | – | 1.4 |
| 5086 | H112 | B221, extrusion | 0.188 | 4.000 | 38 | 19 | 22 | 14 | – | 1.4 |
| 5086 | H112 | B209, sheet & plate | 1.001 | 3.000 | 35 | 17 | 20 | 14 | – | 1.4 |
| 5086 | H116 | B209, sheet & plate | 0.100 | 3.000 | 42 | 30 | 24 | 14 | – | 1.4 |
| 5086 | H32 | B209, sheet & plate | 0.039 | 2.000 | 40 | 28 | 23 | 14 | – | 1.4 |
| 5086 | H34 | B209, sheet & plate | 0.100 | 3.000 | 44 | 33 | 25 | 14 | – | 1.4 |
| 5086 | H32 | B210, drawn tube | 0.025 | 3.000 | 42 | 30 | 24 | 14 | – | 1.4 |
| 5086 | H34 | B210, drawn tube | 0.025 | 2.000 | 44 | 33 | 25 | 14 | – | 1.4 |
| 5154 | O | B209, sheet & plate | 0.010 | 3.000 | 35 | 17 | 20 | 17 | 24 | 1.2 |
| 5154 | H32 | B209, sheet & plate | 0.010 | 2.000 | 39 | 26 | 22 | 12 | – | 1.2 |
| 5154 | H34 | B209, sheet & plate | 0.010 | 2.000 | 42 | 29 | 23 | 13 | – | 1.2 |
| 5154 | H36 | B209, sheet & plate | 0.010 | 1.000 | 45 | 34 | 25 | 14 | – | 1.2 |
| 5154 | H38 | B209, sheet & plate | 0.010 | 1.000 | 48 | 37 | 27 | 15 | – | 1.2 |
| 5454 | O | B209, sheet & plate | 0.024 | 1.500 | 36 | 17 | 22 | 17 | 25 | 1.2 |
| 5454 | H32 | B209, sheet & plate | 0.010 | 3.000 | 38 | 26 | 22 | 12 | – | 1.2 |
| 5454 | H34 | B209, sheet & plate | 0.010 | 3.000 | 44 | 31 | 25 | 13 | – | 1.2 |
| 5454 | H111 | B221, extrusion | – | 5.000 | 35 | 17 | 20 | 12 | – | 1.2 |
| 5454 | O | B209, sheet & plate | 0.024 | 1.500 | 36 | 17 | 22 | 17 | 25 | 1.2 |
| 5456 | O | B209, sheet & plate | 0.061 | 1.500 | 45 | 19 | 25 | 19 | – | 1.6 |
| 5456 | H116 | B209, sheet & plate | 0.187 | 1.500 | 51 | 37 | 27 | 19 | – | 1.6 |
| 5456 | O, H116 | B241, pipe & tube | 0.061 | 1.500 | 42 | 33 | 24 | 16 | – | 1.6 |

# Table A.4.3 (Continued)
## NOMINAL STRENGTHS OF WROUGHT ALUMINUM PRODUCTS

| ALLOY | TEMPER | ASTM SPECIFICATION, PRODUCT | THICKNESS in |  | $F_{tu}$ | $F_{ty}$ | $F_{su}$ | $F_{cy}$ | $F_{tuw}$ | $k_t$ |
|-------|--------|---------------------------|------|------|------|------|------|------|-------|------|
|  |  |  | from | to | ksi | ksi | ksi | ksi | ksi |  |
| 5456 | H116 | B928, sheet & plate | 1.251 | 1.500 | 44 | 31 | 42 | 19 | – | 1 |
| 5456 | H116 | B928, sheet & plate | 1.501 | 3.000 | 41 | 29 | 41 | 18 | – | 1 |
| 5456 | H32 | B209, sheet & plate | 0.188 | 0.499 | 46 | 33 | 42 | 19 | – | 1 |
| 5456 | H32 | B209, sheet & plate | 0.500 | 1.500 | 44 | 31 | 42 | 19 | – | 1 |
| 5456 | H32 | B928, sheet & plate | 1.501 | 3.000 | 41 | 29 | 41 | 18 | – | 1 |
| 5456 | H321 | B928, sheet & plate | 0.188 | 0.499 | 46 | 33 | 42 | 19 | – | 1 |
| 5456 | H321 | B928, sheet & plate | 0.500 | 1.500 | 44 | 31 | 42 | 19 | – | 1 |
| 5456 | H321 | B928, sheet & plate | 1.501 | 3.000 | 41 | 29 | 41 | 18 | – | 1 |
| 6005 | T5 | B221, extrusion | – | 1.000 | 38 | 35 | 24 | 15 | – | 1.25 |
| 6005A | T5 | B221, extrusion | – | 0.999 | 38 | 31 | 24 | 15 | – | 1 |
| 6005A | T61 | B221, extrusion | – | 1.000 | 38 | 35 | 24 | 15 | – | 1 |
| 6061 | T6, T651 | B209, sheet & plate | 0.010 | 4.000 | 42 | 35 | 24 | 15 | – | 1 |
| 6061 | T6 | B632, tread plate | 0.100 | 0.625 | 42 | 35 | 24 | 15 | – | 1 |
| 6061 | T6, T6510, T6511 | B221, extrusion | All | – | 38 | 35 | 24 | 15 | – | 1 |
| 6061 | T6, T651 | B211, bar, rod, & wire | 0.125 | 8.000 | 42 | 35 | 24 | 15 | – | 1 |
| 6061 | T6 | B210, drawn tube | 0.025 | 0.500 | 42 | 35 | 24 | 15 | – | 1 |
| 6061 | T6 | B241, pipe & tube | All | – | 38 | 35 | 24 | 15 | – | 1 |
| 6061 | T6 | B429, pipe & tube | All | – | 38 | 35 | 24 | 15 | – | 1 |
| 6061 | T6 | B247, forgings | – | 4.000 | 38 | 35 | 24 | 15 | – | 1 |
| 6061 | T6 | B308, std structural profile | 0.062 | – | 38 | 35 | 24 | 15 | – | 1 |
| 6063 | T5 | B221, extrusion | – | 0.500 | 22 | 16 | 17 | 8 | – | 1 |
| 6063 | T5 | B221, extrusion | 0.501 | 1.000 | 21 | 15 | 17 | 8 | – | 1 |
| 6063 | T52 | B221, extrusion | – | 1.000 | 22 | 16 | 17 | 8 | – | 1 |
| 6063 | T6 | B221, extrusion | – | 1.000 | 30 | 25 | 17 | 8 | – | 1 |
| 6063 | T6 | B241, pipe & tube | – | 1.000 | 30 | 25 | 17 | 8 | – | 1 |
| 6063 | T6 | B429, pipe & tube | – | 1.000 | 30 | 25 | 17 | 8 | – | 1 |
| 6063 | T832 | B210, drawn tube | 0.050 | 0.259 | 40 | 35 | 17 | 8 | – | 1 |
| 6066 | T6, T6510, T6511 | B221, extrusion | All | – | 50 | 45 | – | – | – | 1.1 |
| 6070 | T6 | B221, extrusion | – | 2.999 | 48 | 45 | – | – | – | 1.1 |
| 6082 | T6, T6511 | B221, extrusion | 0.200 | 6.000 | 45 | 38 | 28 | 16 | – | 1 |
| 6105 | T5 | B221, extrusion | – | 1.000 | 38 | 35 | – | – | – | 1.25 |
| 6351 | T5 | B221, extrusion | – | 1.000 | 38 | 35 | 24 | 15 | – | 1 |
| 6351 | T6 | B221, extrusion | – | 0.749 | 42 | 37 | 24 | 15 | – | 1 |
| 6360 | T5 | B221, extrusion | – | 0.250 | 22 | 16 | – | – | – | 1 |
| 6360 | T6 | B221, extrusion | – | 0.250 | 30 | 25 | – | – | – | 1 |
| 6463 | T6 | B221, extrusion | – | 0.500 | 30 | 25 | – | – | – | 1 |
| 7005 | T53 | B221, extrusion | – | 0.750 | 50 | 44 | 40 | 24 | – | 1 |

1. Material in either of these tempers (H32 or H22), (H34 or H24), (H36 or H26), (H38 or H28), (H12 or H22), (H14 or H24), (H16 or H26), (H18 or H28), is acceptable if the supplied H2x temper material meets all of the respective H1x or H3x temper tensile property limits.

# Table A.4.3M
## NOMINAL STRENGTHS OF WROUGHT ALUMINUM PRODUCTS

| ALLOY | TEMPER | ASTM SPECIFICATION, PRODUCT | THICKNESS mm |  | $F_{tu}$ MPa | $F_{ty}$ MPa | $F_{su}$ MPa | $F_{cy}$ MPa | $F_{tuw}$ MPa | $k_t$ |
|-------|--------|---------------------------|------|------|------|------|------|------|-------|------|
|  |  |  | from | to |  |  |  |  |  |  |
| 1060 | H12 | B210, drawn tube | 0.25 | 12.50 | 70 | 55 | 45 | 25 | 50 | 1 |
| 1060 | H14 | B210, drawn tube | 0.25 | 12.50 | 85 | 70 | 55 | 30 | 60 | 1 |
| 1100 | O | B209, sheet & plate | 0.15 | 12.50 | 90 | 35 | 60 | 35 | 60 | 1 |
| 1100 | O | B210, drawn tube | 0.50 | 80.00 | 90 | 35 | 60 | 35 | 60 | 1 |
| 1100 | H12 | B209, sheet & plate | 0.40 | 50.00 | 95 | 75 | 75 | 25 | – | – |
| 1100 | H14 | B209, sheet & plate | 0.15 | 12.50 | 110 | 95 | 90 | 25 | 75 | 1 |
| 1100 | H14 | B210, drawn tube | 0.50 | 80.00 | 110 | 95 | 90 | 25 | 75 | 1 |
| 1100 | H16 | B210, drawn tube | 0.30 | 12.50 | 125 | 110 | 95 | – | – | 1.25 |
| 2014 | T6, T6510, T6511 | B221, extrusion | – | 12.50 | 470 | 415 | 285 | – | – | 1.25 |
| 2014 | T6 | B221, extrusion | 12.50 | 25.00 | 470 | 415 | 285 | – | – | 1.25 |
| 2014 | T6 | B221, extrusion | 25.00 | 100.00 | 485 | 415 | 290 | – | – | 1.25 |
| Alclad 2014 | T6 | B209, sheet & plate | 1.00 | 1.25 | 430 | 380 | – | – | – | 1.25 |
| Alclad 2014 | T6 | B209, sheet & plate | 1.25 | 3.00 | 440 | 395 | – | – | – | 1.25 |
| Alclad 2014 | T6 | B209, sheet & plate | 3.00 | 6.30 | 450 | 395 | – | – | – | 1.25 |
| 2219 | T87 | B209, sheet & plate | 6.30 | 80.00 | 440 | 350 | 250 | 275 | – | 1.25 |
| 3003 | O | B209, sheet & plate | 0.40 | 6.00 | 110 | 40 | 75 | 40 | 75 | 1 |
| 3003 | O | B210, drawn tube | 0.50 | 80.00 | 110 | 40 | 75 | 40 | 75 | 1 |
| 3003 | H12 | B209, sheet & plate | 0.15 | 25.00 | 130 | 115 | 95 | 35 | 90 | 1 |
| 3003 | H14 | B209, sheet & plate | 0.20 | 25.00 | 140 | 115 | 95 | 35 | 90 | 1 |
| 3003 | H14 | B210, drawn tube | 0.50 | 80.00 | 140 | 115 | 95 | 35 | 90 | 1 |
| 3003 | H16 | B209, sheet & plate | 0.15 | 4.00 | 180 | 170 | 110 | 55 | 125 | 1 |
| 3003 | H16 | B210, drawn tube | 0.25 | 12.50 | 180 | 170 | 110 | 55 | 125 | 1 |
| 3003 | H18 | B210, drawn tube | 0.25 | 12.50 | 200 | 185 | 125 | 60 | 140 | 1 |
| 3004 | O | B209, sheet & plate | 0.15 | 4.00 | 180 | 70 | 110 | 70 | 125 | 1 |
| Alclad 3003 | H12 | B209, sheet & plate | 0.40 | 50.00 | 125 | 105 | – | 30 | – | 1 |
| Alclad 3003 | H14 | B209, sheet & plate | 0.40 | 50.00 | 140 | 110 | – | 30 | – | 1 |
| Alclad 3003 | H16 | B209, sheet & plate | 0.25 | 25.00 | 170 | 150 | – | 50 | – | 1 |
| Alclad 3003 | H18 | B209, sheet & plate | 0.25 | 12.50 | 195 | 170 | – | 60 | – | 1 |
| Alclad 3003 | H14 | B210, drawn tube | 0.50 | 12.50 | 140 | 110 | 90 | 30 | 90 | 1 |
| Alclad 3004 | H32 | B209, sheet & plate | 0.25 | 12.50 | 200 | 145 | 125 | 85 | 140 | 1 |
| Alclad 3004 | H34 | B209, sheet & plate | 0.40 | 50.00 | 215 | 170 | 130 | 90 | 145 | 1 |
| Alclad 3004 | H36 | B209, sheet & plate | 0.40 | 50.00 | 240 | 200 | 145 | 105 | 165 | 1 |
| Alclad 3004 | H38 | B209, sheet & plate | 0.25 | 12.50 | 260 | 220 | 160 | 115 | 180 | 1 |
| Alclad 3105 | H12 | B209, sheet & plate | 0.15 | 2.00 | 125 | 95 | – | – | – | 1 |
| Alclad 3105 | H14 | B209, sheet & plate | 0.25 | 4.00 | 145 | 115 | – | – | – | 1 |
| Alclad 3105 | H16 | B209, sheet & plate | 0.25 | 2.00 | 165 | 140 | – | – | – | 1 |
| Alclad 3105 | H25 | B209, sheet & plate | 0.30 | 2.00 | 140 | 105 | – | – | – | 1 |
| 5005 | H12 | B209, sheet & plate | 0.15 | 2.00 | 140 | 115 | 90 | 35 | 90 | 1 |
| 5005 | H14 | B209, sheet & plate | 0.15 | 2.00 | 160 | 140 | 105 | 35 | 105 | 1 |
| 5005 | H16 | B209, sheet & plate | 0.15 | 1.60 | 180 | 165 | 115 | 35 | 125 | 1 |
| 5005 | H32 | B209, sheet & plate | 0.15 | 4.00 | 140 | 115 | 90 | 35 | 90 | 1 |
| 5005 | H34 | B209, sheet & plate | 0.15 | 4.00 | 160 | 140 | 105 | 35 | 105 | 1 |
| 5005 | H36 | B209, sheet & plate | 0.15 | 4.00 | 180 | 165 | 115 | 35 | 125 | 1 |
| 5005 | H38 | B209, sheet & plate | 0.15 | 4.00 | 200 | 185 | 130 | 40 | 140 | 1 |

# Table A.4.3M (Continued)
## NOMINAL STRENGTHS OF WROUGHT ALUMINUM PRODUCTS

| ALLOY | TEMPER | ASTM SPECIFICATION, PRODUCT | THICKNESS mm |  | $F_{tu}$ MPa | $F_{ty}$ MPa | $F_{su}$ MPa | $F_{cy}$ MPa | $F_{tuw}$ MPa | $k_t$ |
|-------|--------|---------------------------|------|------|------|------|------|------|-------|------|
|  |  |  | from | to |  |  |  |  |  |  |
| 5050 | H32 | B209, sheet & plate | 0.25 | 150.00 | 170 | 125 | 110 | 55 | 125 | 1 |
| 5050 | H34 | B209, sheet & plate | 0.40 | 6.00 | 185 | 140 | 125 | 60 | 140 | 1 |
| 5050 | H36 | B209, sheet & plate | 0.40 | 6.00 | 200 | 165 | 130 | 70 | 145 | 1 |
| 5050 | H38 | B209, sheet & plate | 0.15 | 4.00 | 220 | 195 | 145 | 75 | 160 | 1 |
| 5052 | H24 | B209, sheet & plate | 0.15 | 6.30 | 220 | 170 | 125 | 55 | – | 1 |
| 5052 | H26 | B209, sheet & plate | 0.40 | 150.00 | 240 | 195 | 130 | 60 | – | 1 |
| 5052 | H32 | B209, sheet & plate | 0.25 | 12.50 | 215 | 160 | 125 | 55 | 145 | 1 |
| 5052 | H34 | B209, sheet & plate | 0.25 | 80.00 | 235 | 180 | 130 | 60 | 160 | 1 |
| 5052 | H36 | B209, sheet & plate | 0.25 | 80.00 | 260 | 215 | 145 | 70 | 180 | 1 |
| 5052 | O | B209, sheet & plate | 0.15 | 80.00 | 195 | 90 | 110 | 90 | 130 | 1 |
| 5052 | O | B210, drawn tube | 0.50 | 100.00 | 170 | 65 | 110 | 65 | 125 | 1 |
| 5052 | H32 | B210, drawn tube | 0.50 | 100.00 | 215 | 160 | 125 | 55 | 145 | 1 |
| 5052 | H34 | B210, drawn tube | 0.50 | 25.00 | 235 | 180 | 130 | 60 | 160 | 1 |
| 5052 | H36 | B210, drawn tube | 0.50 | 25.00 | 260 | 215 | 145 | 70 | 180 | 1 |
| 5083 | O, H112 | B221, extrusion | – | 150.00 | 315 | 145 | 170 | 145 | 205 | 1.6 |
| 5083 | O | B209, sheet & plate | – | 38.00 | 315 | 110 | 180 | 110 | 205 | 1.6 |
| 5083 | O | B241, pipe & tube | 1.50 | 25.00 | 315 | 110 | 180 | 110 | 205 | 1.6 |
| 5083 | H111 | B241, forging | – | 100.00 | 290 | 150 | 160 | 125 | – | 1.6 |
| 5083 | H116 | B209, sheet & plate | 4.80 | 38.00 | 305 | 215 | 165 | 125 | – | 1.6 |
| 5083 | H321 | B209, sheet & plate | 4.80 | 38.00 | 315 | 230 | 170 | 125 | – | 1.6 |
| 5083 | H32 | B209, sheet & plate | 3.50 | 38.00 | 305 | 215 | 165 | 125 | – | 1.6 |
| 5083 | H32 | B209, sheet & plate | 4.80 | 80.00 | 305 | 215 | 165 | 125 | – | 1.6 |
| 5083 | H116 | B241, pipe & tube | 4.80 | 80.00 | 305 | 215 | 170 | 125 | – | 1.6 |
| 5086 | O | B209, sheet & plate | – | 25.00 | 260 | 115 | 150 | 115 | 180 | 1.4 |
| 5086 | H32 | B209, sheet & plate | 1.00 | 80.00 | 290 | 205 | 165 | 115 | – | 1.4 |
| 5086 | H111 | B221, extrusion | – | 150.00 | 240 | 145 | 150 | 95 | – | 1.4 |
| 5086 | H112 | B221, extrusion | 4.80 | 100.00 | 260 | 130 | 150 | 95 | – | 1.4 |
| 5086 | H112 | B209, sheet & plate | 25.00 | 80.00 | 240 | 115 | 140 | 95 | – | 1.4 |
| 5086 | H116 | B209, sheet & plate | 2.50 | 80.00 | 290 | 205 | 165 | 95 | – | 1.4 |
| 5086 | H32 | B209, sheet & plate | 1.00 | 50.00 | 275 | 195 | 160 | 95 | – | 1.4 |
| 5086 | H34 | B209, sheet & plate | 2.50 | 80.00 | 305 | 230 | 170 | 95 | – | 1.4 |
| 5086 | H32 | B210, drawn tube | 0.60 | 80.00 | 290 | 205 | 165 | 95 | – | 1.4 |
| 5086 | H34 | B210, drawn tube | 0.60 | 50.00 | 305 | 230 | 170 | 95 | – | 1.4 |
| 5154 | O | B209, sheet & plate | 0.25 | 80.00 | 240 | 115 | 140 | 115 | 165 | 1.2 |
| 5154 | H32 | B209, sheet & plate | 0.25 | 50.00 | 270 | 180 | 150 | 85 | – | 1.2 |
| 5154 | H34 | B209, sheet & plate | 0.25 | 50.00 | 290 | 200 | 160 | 90 | – | 1.2 |
| 5154 | H36 | B209, sheet & plate | 0.25 | 25.00 | 310 | 235 | 170 | 95 | – | 1.2 |
| 5154 | H38 | B209, sheet & plate | 0.25 | 25.00 | 330 | 255 | 185 | 105 | – | 1.2 |
| 5454 | O | B209, sheet & plate | 0.60 | 38.00 | 250 | 115 | 150 | 115 | 170 | 1.2 |
| 5454 | H32 | B209, sheet & plate | 0.25 | 80.00 | 260 | 180 | 150 | 85 | – | 1.2 |
| 5454 | H34 | B209, sheet & plate | 0.25 | 80.00 | 305 | 215 | 170 | 90 | – | 1.2 |
| 5454 | H111 | B221, extrusion | – | 130.00 | 240 | 115 | 140 | 85 | – | 1.2 |
| 5454 | O | B209, sheet & plate | 0.60 | 38.00 | 250 | 115 | 150 | 115 | 170 | 1.2 |
| 5456 | O | B209, sheet & plate | 1.50 | 38.00 | 310 | 130 | 170 | 130 | – | 1.6 |
| 5456 | H116 | B209, sheet & plate | 4.80 | 38.00 | 350 | 255 | 185 | 130 | – | 1.6 |
| 5456 | O, H116 | B241, pipe & tube | 1.50 | 38.00 | 290 | 230 | 165 | 110 | – | 1.6 |

# Table A.4.3M (Continued)
## NOMINAL STRENGTHS OF WROUGHT ALUMINUM PRODUCTS

| ALLOY | TEMPER | ASTM SPECIFICATION, PRODUCT | THICKNESS mm |  | $F_{tu}$ MPa | $F_{ty}$ MPa | $F_{su}$ MPa | $F_{cy}$ MPa | $F_{tuw}$ MPa | $k_t$ |
|-------|--------|---------------------------|------|------|------|------|------|------|-------|------|
|  |  |  | from | to |  |  |  |  |  |  |
| 5456 | H116 | B928, sheet & plate | 31.80 | 38.00 | 305 | 215 | 290 | 130 | – | 1 |
| 5456 | H116 | B928, sheet & plate | 38.00 | 80.00 | 285 | 200 | 285 | 125 | – | 1 |
| 5456 | H32 | B209, sheet & plate | 4.80 | 12.50 | 315 | 230 | 290 | 130 | – | 1 |
| 5456 | H32 | B209, sheet & plate | 12.50 | 38.00 | 305 | 215 | 290 | 130 | – | 1 |
| 5456 | H32 | B928, sheet & plate | 38.00 | 80.00 | 285 | 200 | 285 | 125 | – | 1 |
| 5456 | H321 | B928, sheet & plate | 4.80 | 12.50 | 315 | 230 | 290 | 130 | – | 1 |
| 5456 | H321 | B928, sheet & plate | 12.50 | 38.00 | 305 | 215 | 290 | 130 | – | 1 |
| 5456 | H321 | B928, sheet & plate | 38.00 | 80.00 | 285 | 200 | 285 | 125 | – | 1 |
| 6005 | T5 | B221, extrusion | – | 25.00 | 260 | 240 | 165 | 105 | – | 1.25 |
| 6005A | T61 | B221, extrusion | – | 25.00 | 260 | 215 | 165 | 105 | – | 1 |
| 6005A | T5 | B221, extrusion | 0.50 | 25.00 | 260 | 240 | 165 | 105 | – | 1 |
| 6061 | T6 | B632, tread plate | 2.50 | 16.00 | 290 | 240 | 165 | 105 | – | 1 |
| 6061 | T6 | B209, sheet & plate | 0.25 | 100.00 | 290 | 240 | 165 | 105 | – | 1 |
| 6061 | T6, T6510, T6511 | B221, extrusion | All | – | 260 | 240 | 165 | 105 | – | 1 |
| 6061 | T6, T651 | B211, bar, rod & wire | 3.00 | 200.00 | 290 | 240 | 165 | 105 | – | 1 |
| 6061 | T6 | B210, drawn tube | 0.60 | 12.50 | 290 | 240 | 165 | 105 | – | 1 |
| 6061 | T6 | B241, pipe & tube | All | – | 260 | 240 | 165 | 105 | – | 1 |
| 6061 | T6 | B429, pipe & tube | All | – | 260 | 240 | 165 | 105 | – | 1 |
| 6061 | T6 | B247, forgings | – | 100.00 | 260 | 240 | 165 | 105 | – | 1 |
| 6061 | T6 | B308, std structural profile | 1.50 | – | 260 | 240 | 165 | 105 | – | 1 |
| 6063 | T5 | B221, extrusion | – | 12.50 | 150 | 110 | 115 | 55 | – | 1 |
| 6063 | T5 | B221, extrusion | 12.50 | 25.00 | 145 | 105 | 115 | 55 | – | 1 |
| 6063 | T52 | B221, extrusion | – | 25.00 | 150 | 110 | 115 | 55 | – | 1 |
| 6063 | T6 | B221, extrusion | – | 25.00 | 205 | 170 | 115 | 55 | – | 1 |
| 6063 | T6 | B241, pipe & tube | – | 25.00 | 205 | 170 | 115 | 55 | – | 1 |
| 6063 | T6 | B429, pipe & tube | – | 25.00 | 205 | 170 | 115 | 55 | – | 1 |
| 6063 | T832 | B210, drawn tube | 1.30 | 6.60 | 275 | 240 | 115 | 55 | – | 1 |
| 6066 | T6, T6510, T6511 | B221, extrusion | All | – | 345 | 310 | – | – | – | 1.1 |
| 6070 | T6 | B221, extrusion | – | 75.00 | 330 | 310 | – | – | – | 1.1 |
| 6082 | T6, T6511 | B221, extrusion | 5.00 | 150.00 | 310 | 260 | 195 | 110 | – | 1 |
| 6105 | T5 | B221, extrusion | – | 25.00 | 260 | 240 | – | – | – | 1.25 |
| 6351 | T5 | B221, extrusion | – | 25.00 | 260 | 240 | 165 | 105 | – | 1 |
| 6351 | T6 | B221, extrusion | – | 19.00 | 290 | 255 | 165 | 105 | – | 1 |
| 6360 | T5 | B221, extrusion | – | 6.00 | 150 | 110 | – | – | – | 1 |
| 6360 | T6 | B221, extrusion | – | 6.00 | 205 | 170 | – | – | – | 1 |
| 6463 | T6 | B221, extrusion | – | 12.50 | 205 | 170 | – | – | – | 1 |
| 7005 | T53 | B221, extrusion | – | 19.00 | 345 | 305 | 275 | 165 | – | 1 |

1. Material in either of these tempers (H32 or H22), (H34 or H24), (H36 or H26), (H38 or H28), (H12 or H22), (H14 or H24), (H16 or H26), (H18 or H28), is acceptable if the supplied H2x temper material meets all of the respective H1x or H3x temper tensile property limits.

# A.4.3 Castings

This *Specification* applies to cast products listed in Table A.4.4 and that meet all of the following requirements:

a) Sand casting meet the requirements of ASTM B26/ B26M *Aluminum-Alloy Sand Castings* and permanent mold castings meet the requirements of ASTM B108/B108M *Aluminum-Alloy Permanent Mold Castings*.

b) The casting's dimensional tolerances conform to *Standards for Aluminum Sand and Permanent Mold Castings*.

c) The casting producer reports tensile yield strengths of the castings.

d) Radiographic inspection in accordance with ASTM B26 Grade C or B108 Grade C criteria is performed. The number of castings radiographed and the lot acceptance criteria shall be as listed in Table A.4.5.

The tensile strength $F_{tu}$, yield strength $F_{ty}$, and tension coefficient $k_t$ of non-weld affected material used to determine available strength shall be as listed in Table A.4.4. Welded strengths of castings shall be those established in the AWS D1.2 weld procedure qualification test.

# Table A.4.4
## NOMINAL STRENGTHS OF ALUMINUM CASTINGS

| ALLOY | TEMPER | ASTM Specification | CASTING TYPE | $F_{tu}$ | $F_{ty}$ | $F_{su}$ | $F_{sy}$ | NOTE | $k_t$ |
|-------|--------|-------------------|--------------|---------|---------|---------|---------|------|------|
|  |  |  |  | ksi | ksi | MPa | MPa |  |  |
| 356.0 | T6 | B26 | sand | 22.5 | 15 | 155 | 105 | ① | 1.0 |
| A356.0 | T6 | B26 | sand | 25.5 | 18 | 175 | 125 | ① | 1.0 |
| 354.0 | T61 | B108 | permanent mold | 47 | 36 | 325 | 250 | ② | 1.0 |
|  |  |  |  | 43 | 33 | 295 | 230 | ① | 1.0 |
| C355.0 | T61 | B108 | permanent mold | 40 | 30 | 275 | 205 | ② | 1.0 |
|  |  |  |  | 37 | 30 | 255 | 205 | ① | 1.0 |
| 356.0 | T6 | B108 | permanent mold | 24.7 | 16.5 | 170 | 110 | ① | 1.0 |
| A356.0 | T61 | B108 | permanent mold | 33 | 26 | 230 | 180 | ② | 1.0 |
|  |  |  |  | 28 | 26 | 195 | 180 | ① | 1.0 |
| A357.0 | T61 | B108 | permanent mold | 46 | 36 | 315 | 250 | ② | 1.0 |
|  |  |  |  | 41 | 31 | 285 | 215 | ① | 1.0 |
| 359.0 | T61 | B108 | permanent mold | 45 | 34 | 310 | 235 | ② | 1.0 |
|  |  |  |  | 40 | 30 | 275 | 205 | ① | 1.0 |
| 359.0 | T62 | B108 | permanent mold | 47 | 38 | 325 | 260 | ② | 1.0 |
|  |  |  |  | 40 | 30 | 275 | 205 | ① | 1.0 |
| 535.0 | F | B108 | permanent mold | 26.2 | 13.5 | 180 | 95 | ① | 1.0 |

① These strengths apply at any location in the casting if the purchaser specifies that the strength of test specimens cut from any location in the casting equal or exceed these strengths.

② These strengths apply in the locations specified by the purchaser if the purchaser specifies that strengths equal or exceed these strengths at these locations. At other locations, the strengths in ① apply.

# Table A.4.5
## RADIOGRAPHIC INSPECTION CRITERIA FOR CASTINGS

| Lot Size | Number of Castings Required to be Radiographed | Number of Castings Required to Meet Grade C to Pass Lot |
|----------|-----------------------------------------------|--------------------------------------------------------|
| 2 through 50 | 2 | 2 |
| 51 through 500 | 8 | 7 |
| over 500 | 13 | 11 |

## A.4.4 Filler Metal for Welding

This *Specification* applies to filler alloys produced to AWS A5.10/A5.10M and listed in Tables M.9.1 and M.9.2. Filler metal nominal strengths used to determine available strength shall be as listed in Table A.4.6.

# Table A.4.6
## NOMINAL STRENGTHS OF ALUMINUM FILLER METAL

| Filler | Tensile Ultimate Strength $F_{tuw}$ | Tensile Yield Strength $F_{tyw}$ | Tensile Ultimate Strength $F_{tuw}$ | Tensile Yield Strength $F_{tyw}$ |
|--------|------------|-------------|------------|-------------|
|  | ksi | ksi | MPa | MPa |
| 1100 | 11 | 3.5 | 75 | 25 |
| 2319 | 35 | 26 | 240 | 180 |
| 4043 | 24 | 11 | 165 | 75 |
| 4047 | 25 | – | 170 | – |
| 5183 | 40 | 18 | 275 | 125 |
| 5356 | 35 | 14 | 240 | 95 |
| 5554 | 31 | 12 | 215 | 85 |
| 5556 | 42 | 19 | 290 | 130 |
| 5654 | 30 | 11 | 205 | 75 |

## A.4.5 Bolts, Washers, and Nuts

This *Specification* applies to aluminum fasteners produced to ASTM specifications

F 468 *Nonferrous Bolts, Hex Cap Screws, Socket Head Cap Screws, and Studs for General Use*

F 468M *Nonferrous Bolts, Hex Cap Screws, and Studs for General Use [Metric]*

and aluminum nuts produced to ASTM specifications

F 467 *Nonferrous Nuts for General Use*
F 467M *Nonferrous Nuts for General Use [Metric]*

Nuts for ¼ in. (M6) bolts and smaller shall be 2024-T4; larger nuts shall be 6061-T6 or 6262-T9.

Flat washers shall be Alclad 2024-T4. Spring lock washers shall be 7075-T6.

Nominal strengths used to determine available strength for aluminum bolts shall be as listed in Table A.4.7.

# Table A.4.7
## NOMININIAL STRENGTHS OF ALUMINUM BOLTS

| Alloy and Temper | Shear Ultimate Strength① $F_{su}$ | Tensile Ultimate Strength② $F_{tu}$ | Shear Ultimate Strength① $F_{su}$ | Tensile Ultimate Strength② $F_{tu}$ |
|------------------|------------|-------------|------------|-------------|
|  | ksi | ksi | MPa | MPa |
| 2024-T4 | 37 | 62 | 255 | 425 |
| 6061-T6 | 25 | 42 | 170 | 290 |
| 7075-T73 | 41 | 68 | 280 | 470 |

① From ASTM B 316/B 316M and F 468
② From ASTM B 316/B 316M

## A.4.6 Rivets

This *Specification* applies to rivets of material that meets ASTM B316/B316M. Nominal strengths used to determine available strength of aluminum rivets shall be as listed in Table A.4.8.

# Table A.4.8
## NOMINAL STRENGTHS OF ALUMINUM RIVETS

| Designation Before Driving | Shear Ultimate Strength $F_{su}$ ksi ① | Shear Ultimate Strength $F_{su}$ MPa ① |
|---------------------------|---------------------|---------------------|
| 2017-T4 | 33 | 225 |
| 2024-T42 | 37 | 255 |
| 2117-T4 | 26 | 180 |
| 2219-T6 | 30 | 205 |
| 6053-T61 | 20 | 135 |
| 6061-T6 | 25 | 170 |
| 7050-T7 | 39 | 270 |
| 7075-T6 | 42 | 290 |
| 7075-T73 | 41 | 280 |

① From ASTM B316/B316M

## A.4.7 Screws

This *Specification* applies to aluminum tapping screws that meet ASME B18.6.4.
