Repository: gogohkm/Drawing_Engine

File: skill들/adm-aluminum-design/data/specification/Chapter_J_Connections.md
# Chapter J: Design of Connections

**Document:** Aluminum Design Manual 2020
**Part:** Part I - Specification for Aluminum Structures
**Original Pages:** 64-75
**Edition:** January 2020
**Publisher:** Aluminum Association

---

## Table of Contents

- [J.1 GENERAL PROVISIONS](#j1-general-provisions)
  - [J.1.1 Design Basis](#j11-design-basis)
  - [J.1.2 Maximum Spacing of Fasteners](#j12-maximum-spacing-of-fasteners)
- [J.2 WELDS](#j2-welds)
  - [J.2.1 Groove Welds](#j21-groove-welds)
    - [J.2.1.1 Complete Joint Penetration and Partial Joint Penetration Groove Welds](#j211-complete-joint-penetration-and-partial-joint-penetration-groove-welds)
    - [J.2.1.2 Groove Weld Size](#j212-groove-weld-size)
    - [J.2.1.3 Groove Weld Effective Length](#j213-groove-weld-effective-length)
    - [J.2.1.4 Fillet Welds](#j214-fillet-welds)
    - [J.2.1.5 Slot Welds](#j215-slot-welds)
    - [J.2.2 Fillet Welds](#j22-fillet-welds)
    - [J.2.3 Plug and Slot Welds](#j23-plug-and-slot-welds)
    - [J.2.2.2 Fillet Weld Effective Length](#j222-fillet-weld-effective-length)
    - [J.2.2.3 Fillet Weld Effective Length](#j223-fillet-weld-effective-length)
  - [J.2.3 Plug and Slot Welds](#j23-plug-and-slot-welds)
  - [J.2.4 Slot Welds](#j24-slot-welds)
  - [J.2.5 Slot Welds, Fillet for Slot, Plug and Slot Welds](#j25-slot-welds-fillet-for-slot-plug-and-slot-welds)
  - [J.2.6 Minimum Size](#j26-minimum-size)
- [NOMINAL STRENGTH OF GROOVE WELD CONNECTIONS](#nominal-strength-of-groove-weld-connections)
  - [J.2.7 Post-Weld Heat Treatment](#j27-post-weld-heat-treatment)
- [Table J.2.3 NOMINAL STRENGTH OF THE WELD-AFFECTED ZONE OF POST-WELD-HEAT-TREATED BASE METAL](#table-j23-nominal-strength-of-the-weld-affected-zone-of-post-weld-heat-treated-base-metal)
- [J.3.1 Holes and Slots for Bolts](#j31-holes-and-slots-for-bolts)
- [J.3.2 Minimum Spacing of Bolts](#j32-minimum-spacing-of-bolts)
- [J.3.3 Minimum Edge Distance of Bolts](#j33-minimum-edge-distance-of-bolts)
- [J.3.4 Bolt Tension](#j34-bolt-tension)
- [J.3.5 Bolt Shear](#j35-bolt-shear)
- [J.3.6 Bolt Bearing](#j36-bolt-bearing)
- [J.3.7 Slip-Critical Bolted Connections](#j37-slip-critical-bolted-connections)
  - [J.3.7.1 General](#j371-general)
  - [J.3.7.2 Special Considerations](#j372-special-considerations)
  - [J.3.7.3 Slip Resistance](#j373-slip-resistance)
- [J.3.8 Lockbolts](#j38-lockbolts)
- [J.4.1 Holes for Cold-Driven Rivets](#j41-holes-for-cold-driven-rivets)
- [J.4.2 Minimum Spacing of Rivets](#j42-minimum-spacing-of-rivets)
- [J.4.3 Minimum Edge Distance of Rivets](#j43-minimum-edge-distance-of-rivets)
- [J.4.4 Rivet Tension](#j44-rivet-tension)
- [J.4.5 Rivet Shear](#j45-rivet-shear)
- [J.4.6 Rivet Bearing](#j46-rivet-bearing)
- [J.4.7 Blind Rivets](#j47-blind-rivets)
- [J.4.8 Hollow-End (Semi-Tubular) Rivets](#j48-hollow-end-semi-tubular-rivets)
- [J.5.1 Holes for Screws](#j51-holes-for-screws)
- [Table J.5.1 HOLE DIAMETER $D_h$ FOR TYPE AB, B, AND BP SCREWS](#table-j51-hole-diameter-d_h-for-type-ab-b-and-bp-screws)
- [Metal Thickness (in.)](#metal-thickness-in)
- [J.5.2 Minimum Spacing of Screws](#j52-minimum-spacing-of-screws)
- [J.5.3 Minimum Edge Distance of Screws](#j53-minimum-edge-distance-of-screws)
- [J.5.4 Screwed Connection Tension](#j54-screwed-connection-tension)
- [J.5.4.1 Pull-Out](#j541-pull-out)
  - [J.5.4.1.1 Screws in Holes](#j5411-screws-in-holes)
  - [J.5.4.1.2 Screws in Screw Slots](#j5412-screws-in-screw-slots)
- [Table J.5.3 SCREW SLOT DIMENSIONS](#table-j53-screw-slot-dimensions)
  - [J.5.4.1.3 Screws (1/4 in. Diameter) in Screw Chases](#j5413-screws-14-in-diameter-in-screw-chases)
  - [J.5.4.2 Pull-Over](#j542-pull-over)
- [Table J.5.4 HOLE DIAMETER FOR EQUATION J.5-10](#table-j54-hole-diameter-for-equation-j5-10)
- [J.5.4.3 Screw Tension](#j543-screw-tension)
- [J.5.5 Screwed Connection Shear](#j55-screwed-connection-shear)
- [J.5.5.1 Screw Bearing](#j551-screw-bearing)
- [J.5.5.2 Screw Tilting](#j552-screw-tilting)
- [J.5.5.3 Screw Shear](#j553-screw-shear)
- [J.6.1 Holes for Pins](#j61-holes-for-pins)
- [J.6.2 Minimum Edge Distance of Pins](#j62-minimum-edge-distance-of-pins)
- [J.6.3 Pin Tension](#j63-pin-tension)
- [J.6.4 Pin Shear and Flexure](#j64-pin-shear-and-flexure)
- [J.6.5 Pin Bearing](#j65-pin-bearing)
- [J.7.1 Strength of Connectors in Tension](#j71-strength-of-connectors-in-tension)
- [J.7.2 Strength of Connectors in Shear](#j72-strength-of-connectors-in-shear)
- [J.7.3 Block Shear Strength](#j73-block-shear-strength)
- [J.7.4 Strength of Connectors in Compression](#j74-strength-of-connectors-in-compression)
- [J.9.1 Flange Local Bending](#j91-flange-local-bending)
- [J.9.2 Web Local Yielding](#j92-web-local-yielding)
- [J.9.3 Web Crippling](#j93-web-crippling)
  - [J.9.3.1 Web Crippling of Extruded Members](#j931-web-crippling-of-extruded-members)
  - [J.9.3.2 Web Crippling of Formed Sheet Members](#j932-web-crippling-of-formed-sheet-members)
  - [J.9.3.3 Combined Crippling and Flexure of Flat Webs](#j933-combined-crippling-and-flexure-of-flat-webs)
  - [J.9.4 Supports for Flexural Members](#j94-supports-for-flexural-members)
- [J.10.3 Fasteners in Laps](#j103-fasteners-in-laps)
- [J.9.6 Additional Doubler Plate Requirements for Concentrated Forces](#j96-additional-doubler-plate-requirements-for-concentrated-forces)
- [J.10.1 Endlaps](#j101-endlaps)
- [Table J.10.1 MINIMUM ENDLAPS](#table-j101-minimum-endlaps)
- [J.10.2 Sidelaps](#j102-sidelaps)
- [J.10.3 Fasteners in Laps](#j103-fasteners-in-laps)

---

----|----------------------|--------------------------------|--------------------------------|--------------|-------------------------|------------------------------------------|
| 6005A | T1 | 0.250 | 6.3 | 4043 | T5 | 85% of unwelded T5 |
| 6061 | T4 | 0.250 | 6.3 | 4043 | T6 | 85% of unwelded T6 |
| 6063 | T4 | 0.375 | 9.5 | 4043 | T6 | 85% of unwelded T6 |

# J.3 BOLTS

## J.3.1 Holes and Slots for Bolts

The nominal diameter of holes for bolts shall not be more than 1/16 in. (2 mm) greater than the nominal diameter of the bolt unless slip-critical connections are used.

The nominal width of slots for bolts shall not be more than 1/16 in. (2 mm) greater than the nominal diameter of the bolt. If the nominal length of the slot exceeds 2.5$D$ or the edge distance is less than 1.5$D$, where $D$ is the nominal bolt diameter, the edge distance perpendicular to the slot length and slot length shall be sized to avoid overstressing the material along the slot. Unless slip-critical connections are used, the length shall be perpendicular to the direction of force.

## J.3.2 Minimum Spacing of Bolts

The distance between bolt centers shall not be less than 2.5 times the nominal diameter of the bolt.

## J.3.3 Minimum Edge Distance of Bolts

The distance from the center of a bolt to an edge of a part shall not be less than 1.5 times the nominal diameter of the bolt. See Section J.3.6 for the effect of edge distance on bearing strength.

## J.3.4 Bolt Tension

The design tension strength ($\phi R_n$ for LRFD and $R_n/\Omega$ for ASD) of aluminum bolts shall be determined for the limit state of tensile rupture as follows:

$$\phi = 0.65 \text{ (LRFD)}$$
$$\Omega = 2.34 \text{ (ASD)}$$

# RIGHT COLUMN

$$R_n = (\pi D - 1.191/n)^2/4)F_{tu} \tag{J.3-1}$$

where

$F_{tu}$ = tensile ultimate strength of the bolt (Table A.4.7 or Table A.4.7M).

## J.3.5 Bolt Shear

The available shear strength ($\phi R_n$ for LRFD and $R_n/\Omega$ for ASD) of aluminum bolts shall be determined for the limit state of shear rupture as follows:

$$\phi = 0.65 \text{ (LRFD)}$$
$$\Omega = 2.34 \text{ (ASD)}$$

a) For bolts with threads in the shear plane,

$$R_n = (\pi D - 1.191/n)^2/4)F_{su} \tag{J.3-2}$$

b) For bolts without threads in the shear plane,

$$R_n = (\pi D^2/4)F_{su} \tag{J.3-3}$$

where

$F_{su}$ = shear ultimate strength of the bolt (Table A.4.7 or Table A.4.7M).

If the grip (total thickness of parts being fastened) of an aluminum bolt exceeds 4.5$D$, the bolt's nominal shear strength shall be reduced by dividing by $1/2 + G_f/(9D)$ where $G_f$ is the grip and $D$ is the bolt's nominal diameter.

## J.3.6 Bolt Bearing

The available bearing strength ($\phi R_n$ for LRFD and $R_n/\Omega$ for ASD) of connected parts shall be determined for the limit state of bearing as follows:

$$\phi = 0.75 \text{ (LRFD)}$$
$$\Omega = 1.95 \text{ (ASD)}$$

a) For a bolt in a hole,

$$R_n = d_e t F_{su} \le 2DtF_{su} \tag{J.3-4}$$

b) For a bolt in a slot with the slot perpendicular to the direction of force:

$$R_n = 1.33DtF_{su} \tag{J.3-5}$$

and the edge distance perpendicular to the slot length and slot length shall be sized to avoid overstressing the material between the slot and the edge of the part.

where

$d_e$ = distance from the center of the bolt to the edge of the part in the direction of force.

$t$ = for plain holes, thickness of the connected part; for countersunk holes, thickness of the connected part less ½ the countersink depth

@seismicisolation

# LEFT COLUMN

$F_{su}$ = tensile ultimate strength of the connected part

$D$ = nominal diameter of the bolt

## J.3.7 Slip-Critical Bolted Connections

### J.3.7.1 General

Slip-critical connections shall be designed as connections between aluminum and steel members shall comply with the design requirements for Structural Connections (RCSC SC). Connections between aluminum and other metals shall comply with ASTM A193 Grade B8, B8C, B8M; except as modified herein. Slip-critical connections shall be designed in accordance with the slip factors and safety factors in Section J.6, and slip in accordance with Section J.3.7.3.

### J.3.7.2 Special Considerations

Aluminum used in slip-critical connections shall have a minimum Brinell hardness number of 60 (HB). There are no requirements on slip resistance when the surfaces are stainless steel or ASTM A193 Grade 3B, and washers shall comply with manufacturer's recommended torque or in accordance with manufacturer's specification.

Friction-type connections shall be designed for the limit state of slip in accordance with the Specification for Structural Steel Buildings with the following modifications:

a) For standard size and short slotted holes perpendicular to the direction of the load

$\mu$ = slip coefficient = 0.50

b) For standard size and short slotted holes parallel to the direction of the load

$\mu$ = 0.50 (LRFD)
$\Omega$ = 2.0 (ASD)

$R_n = F_{sy}A_s$  (J.3-6)

where

$F_{sy}$ = shear yield strength

Specifications for Structural Steel Buildings (ANSI/AISC 360). See Section J.3.7.3 for slip factors.

### J.3.7.3 Slip Resistance

Friction-type connections shall be designed for the limit state of slip in accordance with the Specification for Structural Steel Buildings with the following modifications:

a) For standard size and short slotted holes perpendicular to the direction of the load

# RIGHT COLUMN

$\mu$ = 1.50 (ASD)

b) For oversized and short slotted holes parallel to the base metal

$\mu$ = 0.50 (LRFD)
$\Omega$ = 1.75 (ASD)

c) For long slotted holes,

$\mu$ = 0.45 (LRFD)
$\Omega$ = 2.0 (ASD)

d) $\mu$ = mean slip coefficient = 0.50 for aluminum surfaces abraded and cleaned to meet the criteria of "Class A" for aluminum surfaces clean and somewhat oxidized; 0.30 for as-ex-truded aluminum surfaces. In accordance with RCSC SC.

## J.3.8 Lockbolts

Lockbolts shall meet the requirements in this Specification and shall be manufactured, installed, and conform to the lockbolt manufacturer's specifications. The bearing area under the washer shall not exceed that for the bolt and washer assemblies in Section J.6.5.

# J.4 RIVETS

## J.4.1 Holes for Cold-Driven Rivets

The nominal diameter of holes for cold-driven rivets shall be no more than 3.5 percent greater than the nominal diameter of the rivet.

## J.4.2 Minimum Spacing of Rivets

The distance between rivet centers shall be not less than 3 times the nominal diameter of the rivet.

## J.4.3 Minimum Edge Distance of Rivets

The distance from the center of a rivet to an edge of a part shall not be less than 1.5 times the nominal diameter of the rivet. See Section J.4.6 for the effect of edge distance on the bearing strength.

January 2020
@seismicisolation
I - 59

# LEFT COLUMN

## J.4.4 Rivet Tension

Rivets shall not be used to resist loads acting parallel to the axis of the rivet.

## J.4.5 Rivet Shear

The available shear strength ($\phi R_n$ for LRFD and $R_n/\Omega$ for ASD) of aluminum rivets shall be determined for the limit state of shear rupture as follows:

$$\phi = 0.65 \text{ (LRFD)}$$
$$\Omega = 2.34 \text{ (ASD)}$$

$$R_n = \pi D_h^2 F_{su}/4 \tag{J.4-1}$$

where

$D_h$ = nominal diameter of the hole (See Section J.4.1 for hole size limits and Section J.4.8 for hollow-end rivets).

$F_{su}$ = shear ultimate strength of the rivet (See Table A.4.8).

## J.4.6 Rivet Bearing

The available bearing strength ($\phi R_n$ for LRFD and $R_n/\Omega$ for ASD) shall be determined for the limit state of bearing as follows:

$$\phi = 0.75 \text{ (LRFD)}$$
$$\Omega = 1.95 \text{ (ASD)}$$

$$R_n = d_e t F_{su} \le 2 D_h t F_{su} \tag{J.4-2}$$

where

$d_e$ = distance from the center of the rivet to the edge of the part in the direction of force.

$t$ = for plain holes, nominal thickness of the connected part; for countersunk holes, nominal thickness of the connected part less ½ the countersink depth

$F_{su}$ = tensile ultimate strength of the connected part

$D_h$ = nominal diameter of the hole

## J.4.7 Blind Rivets

Grip lengths and hole sizes for blind rivets shall comply with the manufacturer's specifications.

## J.4.8 Hollow-End (Semi-Tubular) Rivets

The shear strength of hollow-end rivets with solid cross sections for a portion of the length shall be taken equal to the strength of solid rivets of the same material if the bottom of the cavity is at least 25% of the rivet diameter from the plane of shear.

# J.5 TAPPING SCREWS

This section applies to tapping screws with a nominal diameter $D$ from 0.164 in. (4.2 mm) (No. 8) through 0.25 in. (6.3 mm). Screws shall be thread-forming or thread-cutting, with or without a self-drilling point.

Screws shall be installed in accordance with the manufacturer's specifications.

# RIGHT COLUMN

## J.5.1 Holes for Screws

The nominal diameter of unthreaded holes for screws shall not exceed the nominal diameter of the screw by more than 1/16 in. (1.6 mm).

The nominal diameter of holes to be subsequently tapped by screws shall not exceed that given in Tables J.5.1 and J.5.2.

## Table J.5.1 HOLE DIAMETER $D_h$ FOR TYPE AB, B, AND BP SCREWS

| Screw Size | Metal Thickness in. | Hole Diameter in. ① | Drill Size |
|------------|-------------------|---------------------|------------|
| 8 | 0.030 | 0.116 | 32 |
| | 0.036 | 0.120 | 31 |
| | 0.048 | 0.128 | 30 |
| | 0.060 | 0.136 | 29 |
| | 0.075 | 0.140 | 28 |
| | 0.105 | 0.147 | 26 |
| | 0.125 | 0.147 | 26 |
| | 0.135 | 0.149 | 25 |
| | 0.162 to 0.375 | 0.152 | 24 |
| 10 | 0.036 | 0.144 | 27 |
| | 0.048 | 0.144 | 27 |
| | 0.060 | 0.144 | 27 |
| | 0.075 | 0.147 | 26 |
| | 0.105 | 0.147 | 26 |
| | 0.125 | 0.154 | 23 |
| | 0.135 | 0.154 | 23 |
| | 0.164 | 0.159 | 21 |
| | 0.200 to 0.375 | 0.166 | 19 |
| 12 | 0.048 | 0.161 | 20 |
| | 0.060 | 0.166 | 19 |
| | 0.075 | 0.173 | 17 |
| | 0.105 | 0.180 | 15 |
| | 0.125 | 0.182 | 14 |
| | 0.135 | 0.182 | 14 |
| | 0.164 | 0.189 | 12 |
| | 0.200 to 0.375 | 0.196 | 9 |
| ¼ | 0.060 | 0.199 | 8 |
| | 0.075 | 0.201 | 7 |
| | 0.105 | 0.204 | 6 |
| | 0.125 | 0.209 | 4 |
| | 0.135 | 0.209 | 4 |
| | 0.164 | 0.213 | 3 |
| | 0.187 | 0.213 | 3 |
| | 0.194 | 0.221 | 2 |
| | 0.200 to 0.375 | 0.228 | 1 |

For material thicknesses not given, use the next smaller thickness.

@seismicisolation

# Table J.5.2 HOLE DIAMETER $D_h$ FOR TYPE C, D, F, AND T SCREWS

## Metal Thickness (in.)

| screw size | 0.050 | 0.060 | 0.063 | 0.109 | 0.125 | 0.140 | 3/16 | 1/4 | 5/16 | 3/8 | 1/2 |
|------------|-------|-------|-------|-------|-------|-------|------|-----|------|-----|-----|
| | | | | | **Hole Diameter (in.)** | | | | | | |
| 8-32 | 0.1360 | 0.1360 | 0.1360 | 0.1405 | 0.1405 | 0.1440 | 0.1470 | 0.1495 | 0.1495 | | |
| 10-24 | 0.1495 | 0.1520 | 0.1540 | 0.1570 | 0.1590 | 0.1610 | 0.1660 | 0.1719 | 0.1730 | 0.1730 | |
| 10-32 | 0.1610 | 0.1610 | 0.1610 | 0.1660 | 0.1660 | 0.1660 | 0.1719 | 0.1770 | 0.1770 | 0.1770 | |
| 12-24 | | 0.1770 | 0.1800 | 0.1820 | 0.1850 | 0.1875 | 0.1910 | 0.1990 | 0.1990 | 0.1990 | 0.1990 |
| ¼-20 | | | 0.2055 | 0.2090 | 0.2130 | 0.2130 | 0.2210 | 0.2280 | 0.2280 | 0.2280 | 0.2280 |
| ¼-28 | | | 0.2188 | 0.2210 | 0.2210 | 0.2210 | 0.2280 | 0.2344 | 0.2344 | 0.2344 | 0.2344 |

For material thicknesses not given, use the next smaller thickness.

## J.5.2 Minimum Spacing of Screws

The distance between screw centers shall not be less than 2.5 times the nominal diameter of the screw.

## J.5.3 Minimum Edge Distance of Screws

The distance from the center of a screw to an edge of a part shall not be less than 1.5 times the nominal diameter of the screw. See Section J.5.5.1 for the effect of edge distance on the bearing strength.

## J.5.4 Screwed Connection Tension

The tensile strength of a screwed connection is the least of the pull-out, pull-over, and screw tensile rupture strengths. The available tensile strength ($\phi R_n$ for LRFD and $R_n/\Omega$ for ASD) shall be determined as follows:

$$\phi = 0.50 \text{ (LRFD)}$$
$$\Omega = 3.0 \text{ (ASD)}$$

The nominal strength $R_n$ for the limit state of pull-out shall be determined in accordance with Section J.5.4.1.

The nominal strength $R_n$ for the limit state of pull-over shall be determined in accordance with Section J.5.4.2.

The nominal strength $R_n$ for the limit state of screw tensile rupture shall be determined in accordance with Section J.5.4.3.

For screws subjected to tension, the head of the screw or washer, if a washer is provided, shall have a nominal diameter not less than 5/16 in. (8 mm). Washers shall have a nominal thickness not less than 0.050 in. (1.3 mm).

## J.5.4.1 Pull-Out

### J.5.4.1.1 Screws in Holes

The nominal strength $R_n$ for the limit state of pull-out of a screw in a hole is:

a) For UNC and UNF threads (screw types C, D, F, G, and T)

1) for 0.060 in. $\le L_e < 0.125$ in. (1.5 mm $\le L_e < 3$ mm)

$$R_n = K_v D L_e F_{ty2} \tag{J.5-1}$$

where

$K_v = 1.01$ for 0.060 in. $\le L_e < 0.080$ in. (1.5 mm $\le L_e < 2$ mm)
$K_v = 1.20$ for 0.080 in. $\le L_e < 0.125$ in. (2 mm $\le L_e < 3$ mm)

$F_{ty2}$ = tensile yield strength of member not in contact with the screw head or washer

$D$ = nominal diameter of the screw

2) for 0.125 in. $< L_e < 0.25$ in. (3 mm $< L_e < 6.3$ mm)

$$R_n = 1.2D F_{ty2}(0.25 - L_e) + 1.16 A_s F_{tu2}(L_e - 0.125) \tag{J.5-2}$$

where

$A_s$ = thread stripping area of internal thread per unit length of engagement

$F_{tu2}$ = tensile ultimate strength of member not in contact with the screw head or washer

3) for 0.25 in. $< L_e < 0.375$ in. (6.3 mm $\le L_e \le 10$ mm)

$$R_n = 0.58 A_s L_e F_{ty2} \tag{J.5-3}$$

b) For spaced threads (screw types AB, B, BP, BF, and BT)

1) for 0.038 in. $\le L_e \le 2/n$ (1 mm $\le L_e \le 2/n$)

$$R_n = K_v D L_e F_{ty2} \tag{J.5-4}$$

where

$K_v = 1.01$ for 0.038 in. $\le L_e < 0.080$ in. (1 mm $\le L_e < 2$ mm)
$K_v = 1.20$ for 0.080 in. $\le L_e < 2/n$ (2 mm $< L_e < 2/n$)

2) for $2/n < L_e < 4/n$

$$R_n = 1.2D F_{ty2} (4/n - L_e) + 3.26D F_{ty2} (L_e - 2/n) \tag{J.5-5}$$

3) for $4/n \le L_e \le 0.375$ in. ($4/n \le L_e \le 8$ mm)

$$R_n = 1.63D L_e F_{ty2} \tag{J.5-6}$$

January 2020
@seismicisolation
I - 61

# LEFT COLUMN

### J.5.4.1.2 Screws in Screw Slots

The nominal strength $R_n$ for the limit state of pull-out of a screw in a screw slot with the dimensions shown in Figure J.5.1 and Table J.5.3 is:

$$R_n = 0.29 D L_e F_{su} \tag{J.5-7}$$

where

$D$ = nominal diameter of the screw

$F_{su}$ = tensile ultimate strength of the extrusion

The screw embedment length in the screw slot $L_e$ shall not be less than $2D$.

[DIAGRAM: Figure J.5.1 showing cross-section of screw slot with dimensions including 62° nom., greater of 0.050 in. or $t/2$, $D_{cs}/2$, $R$ min = $D_{cs}/2$, $\ge 0.25$ in., and $D_{cs}$]

**Figure J.5.1**

## Table J.5.3 SCREW SLOT DIMENSIONS

| Screw Size | Screw Diameter $D$ in. | $D_{cs}$ in. $+/-$ 0.007 in. |
|------------|----------------------|------------------------------|
| 8 | 0.164 | 0.147 |
| 10 | 0.190 | 0.169 |
| 12 | 0.216 | 0.190 |
| 1/4 | 0.250 | 0.228 |

### J.5.4.1.3 Screws (1/4 in. Diameter) in Screw Chases

The nominal strength $R_n$ for the limit state of pull-out of a ¼ in. nominal diameter screw in a screw chase is:

$$R_n = K_{sc} L_e F_{su} (n_r/n)^2 w_r \tag{J.5-8}$$

where

$K_{sc}$ = 0.021 in²

$F_{su}$ = tensile ultimate strength of the screw chase extrusion

$n_r$ = 14 threads/in.

$n$ = number of threads/in. of the screw

$L_e$ = length of engagement of the screw's threads in the chase, calculated by deducting any chamfer at the top of the chase and the portion of the fastener at

# RIGHT COLUMN

its point without full threads. The deduction for the point shall be: for AB screws, 0.250 in, for UNC screws, 0.050 in. and for F screws, 0.225 in.

$w_r$ = nominal width of the chase, but no less than 0.180 in. and no greater than 0.220 in. For ribbed-wall chases, the nominal width is the inside width of the chase plus the height of one rib. The ribs' nominal height shall not exceed the depth of the screw thread used in the chase.

The nominal thickness of the chase walls shall not be less than 0.150 in. and the nominal depth of the chase shall not exceed 0.750 in.

### J.5.4.2 Pull-Over

a) The nominal strength $R_n$ for the limit state of pull-over for non-countersunk screws is:

$$R_n = C_{pov} t_1 F_{tu1} (D_{ws} - D_h) \tag{J.5-9}$$

where

$C_{pov}$ = 1.0 for valley fastening and 0.7 for crown fastening

$t_1$ = nominal thickness of the part in contact with the screw head or washer

$F_{tu1}$ = tensile ultimate strength of the part in contact with the screw head or washer

$D_{ws}$ = larger of the nominal washer diameter and the screw head diameter, but no greater than 5/8 in. (16 mm). (See Section J.5.4 for the washer thickness requirement.)

$D_h$ = nominal diameter of the hole in the material in contact with the screw head or washer

The nominal pull-over strength for non-countersunk screws need not be less than the nominal pull-over strength computed from Equation J.5-11 for countersunk screws.

Alternately, for parts with: 1) a nominal thickness of at least 0.040 in., 2) holes with the nominal diameters given in Table J.5.4, and 3) $t_1/D_{ws} < 0.5$, the nominal strength $R_n$ for the limit state of pull-over for non-countersunk screws with nominal washers is:

$$R_n = (1.0 + 1.7t_1/D_{ws})D_{ws} t_1 F_{ty1} \tag{J.5-10}$$

where

$F_{ty1}$ = tensile yield strength of the part in contact with the screw head or washer

$D_{ws}$ = nominal diameter of the washer. The washer may be integral with the screw head.

@seismicisolation

# LEFT COLUMN

## Table J.5.4 HOLE DIAMETER FOR EQUATION J.5-10

| Screw Size | Screw Diameter $D$ in. | Hole Diameter $D_h$ in. | Drill Size |
|------------|----------------------|------------------------|------------|
| 8 | 0.164 | 0.177 | 16 |
| 10 | 0.190 | 0.201 | 7 |
| 12 | 0.216 | 0.228 | 1 |
| ¼ | 0.250 | 0.266 | H |

b) The nominal strength $R_n$ for the limit state of pull-over for countersunk screws with an 82° nominal head is:

$$R_n = (0.27 + 1.45 t_1 /D) t_1 F_{ty1} \tag{J.5-11}$$

for 0.06 in. $\le t_1 < 0.19$ in. (1.5 mm $\le t_1 < 5$ mm) and $t_1/D \le 1.1$. If $t_1/D > 1.1$, use $t_1/D = 1.1$

## J.5.4.3 Screw Tension

The nominal strength $R_n$ of an aluminum screw for the limit state of screw tensile rupture is:

$$R_n = A_r F_{su} /1.25 \tag{J.5-12}$$

where

$A_r$ = root area of the screw

$F_{su}$ = tensile ultimate strength of the screw
= 68 ksi (470 MPa) for 7075-T73 screws
= 62 ksi (430 MPa) for 2024-T4 screws

## J.5.5 Screwed Connection Shear

The shear strength of a screwed connection is the least of the bearing, tilting, and screw shear rupture strengths. The available shear strength ($\phi R_n$ for LRFD and $R_n/\Omega$ for ASD) shall be determined as follows:

$$\phi = 0.50 \text{ (LRFD)}$$
$$\Omega = 3.0 \text{ (ASD)}$$

The nominal strength $R_n$ for the limit state of bearing shall be determined in accordance with Section J.5.5.1.

The nominal strength $R_n$ for the limit state of tilting shall be determined in accordance with Section J.5.5.2.

The nominal strength $R_n$ for the limit state of screw shear rupture shall be determined in accordance with Section J.5.5.3.

## J.5.5.1 Screw Bearing

The nominal strength $R_n$ for the limit state of bearing is

$$R_n = d_e t F_{su} \le 2DtF_{su} \tag{J.5-13}$$

where

$d_e$ = distance from the center of the screw to the edge of the part in the direction of force.

# RIGHT COLUMN

$t$ = for plain holes, nominal thickness of the connected part; for countersunk holes, nominal thickness of the connected part less ½ the countersink depth.

$F_{su}$ = tensile ultimate strength of the connected part

$D$ = nominal diameter of the screw

## J.5.5.2 Screw Tilting

For $t_2 \le t_1$, the nominal strength $R_n$ for the limit state of tilting is:

$$R_n = 4.2(t_2^2 D)^{1/2} F_{ty2} \tag{J.5-14}$$

where

$t_1$ = nominal thickness of the part in contact with the screw head or washer

$t_2$ = nominal thickness of the part not in contact with the screw head or washer

For $t_2 > t_1$, tilting is not a limit state.

## J.5.5.3 Screw Shear

The nominal strength $R_n$ of an aluminum screw for the limit state of screw shear rupture is:

$$R_n = A_r F_{su} /1.25 \tag{J.5-15}$$

where

$A_r$ = root area of the screw

$F_{su}$ = shear ultimate strength of the screw
= 41 ksi (285 MPa) for 7075-T73 screws
= 37 ksi (255 MPa) for 2024-T4 screws

# J.6 PINS

## J.6.1 Holes for Pins

The nominal diameter of holes for pins shall not be more than 1/32 in. (1 mm) greater than the nominal diameter of the pin.

## J.6.2 Minimum Edge Distance of Pins

The distance from the center of a pin to an edge of a part shall not be less than 1.5 times the nominal diameter of the pin. See Section J.6.5 for the effect of edge distance on bearing strength.

## J.6.3 Pin Tension

Pins shall not be used to resist loads acting parallel to the axis of the pin.

## J.6.4 Pin Shear and Flexure

The design strength ($\phi R_n$ for LRFD and $R_n/\Omega$ for ASD) of an aluminum pin in shear or flexure shall be determined as follows:

January 2020
@seismicisolation
I - 63

# LEFT COLUMN

$$\phi_v = 0.90, \phi_m = 0.65 \quad \text{(LRFD)}$$
$$\Omega_v = 1.65, \Omega_m = 2.34 \quad \text{(ASD)}$$

a) Pin Shear

The available shear strength is

$$V_r = \phi V_n = \phi_v (\pi D^2 F_{su}/4) \le \phi_v (\pi D^2 F_{su}/4) \tag{J.6-1 LRFD}$$

$$V_r = V_n/\Omega = (\pi D^2 F_{su}/4)/\Omega_v \le (\pi D^2 F_{su}/4)/\Omega_m \tag{J.6-1 ASD}$$

b) Pin Flexure

The available flexural strength is

$$M_r = \phi M_n = \phi_m (\pi D^3 F_{ty}/21.3) \le \phi_m (\pi D^3 F_{su}/(21.3k_f)) \tag{J.6-2 LRFD}$$

$$M_r = M_n/\Omega = (\pi D^3 F_{ty}/21.3)/\Omega_v \le (\pi D^3 F_{su}/(21.3k_f))/\Omega_m \tag{J.6-2 ASD}$$

c) For pins subjected to shear and flexure,

$$\left(\frac{V_r}{V_t}\right)^2 + \left(\frac{M_r}{M_t}\right) \le 1.0 \tag{J.6-3}$$

$V_r$ = required shear strength
$V_t$ = available shear strength determined using Section J.6.4a

$M_r$ = required flexural strength
$M_t$ = available flexural strength determined using Section J.6.4b

## J.6.5 Pin Bearing

The available bearing strength ($\phi R_n$ for LRFD and $R_n/\Omega$ for ASD) of a part in contact with a pin shall be determined as follows:

$$\phi = 0.75 \text{ (LRFD)}$$
$$\Omega = 1.95 \text{ (ASD)}$$

$$R_n = d_e t F_{su}/1.5 \le 1.33DtF_{su} \tag{J.6-4}$$

where

$D$ = nominal diameter of the pin
$t$ = thickness of the connected part
$d_e$ = distance from the center of a pin to the edge of a part, which shall not be less than 1.5$D$

# J.7 AFFECTED ELEMENTS OF MEMBERS AND CONNECTORS

This section applies to elements of members at connections and connectors such as plates, gussets, angles, and brackets.

# RIGHT COLUMN

## J.7.1 Strength of Connectors in Tension

The available strength ($\phi R_n$ for LRFD and $R_n/\Omega$ for ASD) of connectors in tension shall be determined in accordance with Chapter D. For mechanically connected plates, $A_e = A_n \le 0.85A_g$.

## J.7.2 Strength of Connectors in Shear

The shear strength ($\phi R_n$ for LRFD and $R_n/\Omega$ for ASD) of connectors in shear shall be the lesser value for the limit states of shear yielding and shear rupture.

a) For shear yielding of connectors:

$$R_n = F_{ty} A_g$$
$$\phi = 1.00 \text{ (LRFD)}$$
$$\Omega = 1.50 \text{ (ASD)}$$

b) For shear rupture of connectors:

$$R_n = F_{su} A_{nv}/k_t$$
$$\phi = 0.75 \text{ (LRFD)}$$
$$\Omega = 1.95 \text{ (ASD)}$$

## J.7.3 Block Shear Strength

The available strength ($\phi R_n$ for LRFD and $R_n/\Omega$ for ASD) shall be determined for the limit state of block shear rupture as follows:

$$\phi = 0.75 \text{ (LRFD)}$$
$$\Omega = 1.95 \text{ (ASD)}$$

a) For mechanically fastened connections on a failure path with shear on some segments and tension on the other segments:

$$R_n = [F_{su} (A_{gs} + A_{ts})/2 + F_{tu} A_{nt}]/k_t \tag{J.7-1}$$

where

$A_{gs}$ = gross area in shear
$A_{ns}$ = net area in shear
$A_{nt}$ = net area in tension

b) For welded connections on a failure path with shear on some segments and tension on the other segments:

$$R_n = F_{suw} A_{gsw} + F_{tuw} A_{gsw} + (F_{su} A_{nsu} + F_{tu} A_{ntu})/k_t \tag{J.7-2}$$

where

$A_{gsw}$ = gross weld-affected area in shear
$A_{nsw}$ = gross area not weld-affected in shear
$A_{gtw}$ = gross weld-affected area in tension
$A_{ntu}$ = gross area not weld-affected in tension

## J.7.4 Strength of Connectors in Compression

The available strength ($\phi R_n$ for LRFD and $R_n/\Omega$ for ASD) of connectors in compression shall be determined in accordance with Chapter E.

@seismicisolation

# LEFT COLUMN

# J.8 BEARING STRENGTH OF FLAT SURFACES

The available bearing strength ($\phi R_n$ for LRFD and $R_n/\Omega$ for ASD) of flat surfaces in contact shall be determined as follows:

$$\phi = 0.75 \text{ (LRFD)}$$
$$\Omega = 1.95 \text{ (ASD)}$$

$$R_n = 1.33 F_{su} A_b \tag{J.8-1}$$

where $A_b$ = bearing area

# J.9 FLANGES AND WEBS WITH CONCENTRATED FORCES

When the required strength exceeds the available strength determined for the limit states given in this section, stiffeners and/or doublers shall be provided and shall be sized for the difference between the required strength and the available strength for the applicable limit state.

## J.9.1 Flange Local Bending

This section applies to a tensile concentrated force applied as a line load transverse to the flange of an I-shaped section by a welded connection.

The available strength ($\phi R_n$ for LRFD and $R_n/\Omega$ for ASD) for the limit state of flange local bending shall be determined as:

$$R_n = 6.25 F_{ty2w} t_f^2 \tag{J.9-1}$$

$$\phi = 0.90 \text{ (LRFD)}$$
$$\Omega = 1.65 \text{ (ASD)}$$

where

$F_{ty2w}$ = welded tensile yield strength of the flange

$t_f$ = thickness of the loaded flange

When the concentrated force to be resisted is applied at a distance from the member end that is less than 10% of $d$, the available strength for flange local bending shall be reduced by 50%.

## J.9.2 Web Local Yielding

This section applies to tensile and compressive concentrated forces applied to one flange of an I-shaped member at the cross section under consideration.

The available strength of members ($\phi R_n$ for LRFD and $R_n/\Omega$ for ASD) for the limit state of web local yielding shall be determined as:

$$\phi = 1.00 \text{ (LRFD)}$$
$$\Omega = 1.50 \text{ (ASD)}$$

The nominal strength $R_n$ shall be determined as follows:

# RIGHT COLUMN

a) When the concentrated force is applied at a distance greater than the depth of the member $d$ from the member end

$$R_n = F_{yw} t_w \left( l_b + 2t_f \sqrt{\frac{F_{yf}}{F_{yw}}} \frac{b_f}{t_w} \right) \tag{J.9-2}$$

b) When the concentrated force is applied at a distance less than or equal to the depth of the member $d$ from the member end

$$R_n = F_{yw} t_w \left( l_b + t_f \sqrt{\frac{F_{yf}}{F_{yw}}} \frac{b_f}{t_w} \right) \tag{J.9-3}$$

where

$F_{yw}$ = tensile yield strength of the web (use the welded strength if the web is welded)

$F_{yf}$ = tensile yield strength of the flange (use the welded strength if the flange is welded)

$l_b$ = bearing length

$t_w$ = web thickness

$t_f$ = flange thickness

$b_f$ = flange width

## J.9.3 Web Crippling

The available strength ($\phi R_n$ for LRFD and $R_n/\Omega$ for ASD) for the limit state of web crippling shall be determined using Section J.9.3.1 or Section J.9.3.2 as follows:

$$\phi = 0.75 \text{ (LRFD)}$$
$$\Omega = 1.95 \text{ (ASD)}$$

### J.9.3.1 Web Crippling of Extruded Members

This section applies to compressive concentrated forces applied to one flange of an extruded I-shaped member at the cross section under consideration.

a) For concentrated forces applied at a distance from the member end that equals or exceeds $d/2$:

$$R_n = 0.80t_w^2 \left[ 1 + 3 \left(\frac{l_b}{d}\right)\left(\frac{t_w}{t_f}\right)^{1.5} \right] \sqrt{\frac{EF_{yw} t_f}{t_w}} \tag{J.9-4}$$

b) For concentrated forces applied at a distance from the member end that is less than $d/2$:

For $l_b/d \le 0.2$

$$R_n = 0.40t_w^2 \left[ 1 + 3 \left(\frac{l_b}{d}\right)\left(\frac{t_w}{t_f}\right)^{1.5} \right] \sqrt{\frac{EF_{yw} t_f}{t_w}} \tag{J.9-5}$$

January 2020
@seismicisolation
I - 65

# LEFT COLUMN

For $l_b/d > 0.2$

$$R_n = 0.40t_w^2 \left[ 1 + \left(\frac{3l_b}{d} - 0.2\right)\left(\frac{t_w}{t_f}\right)^{1.5} \right] \sqrt{\frac{EF_{yw} t_f}{t_w}} \tag{J.9-6}$$

### J.9.3.2 Web Crippling of Formed Sheet Members

This section applies to compressive concentrated forces applied to formed sheet members.

a) For concentrated forces applied at a distance from the member end that exceeds $d/2$:

$$R_n = \frac{1.2t_w^2 (l_b + 1.5 t_f)}{F_{tu}} \tag{J.9-7}$$

b) For concentrated forces applied at a distance from the member end that is less than $d/2$:

$$R_n = \frac{0.7t_w^2 (l_b + t_f)}{F_{tu}} \tag{J.9-8}$$

where

$C_1$ = 1.28 if web(s) of cross section are in contact with the base metal during forming and no subsequent cutting has left the web edges free, $\le 1.0$.

$C_2$ = 1.06 (R/t) + 0.06, $\le 1.0$ (R/t)

$C_3$ = 0.82 - 0.02 (h/t), $\le 1.33 - 0.06 (h/t)$, $\ge 0.5$

$l_b$ = actual bearing length

$h$ = web depth measured along the plane of the bearing surface ($w_c$ in Figure J.9.1)

$R$ = radius at the junction of the bearing surface of the web in the plane of the bearing surface ($R_c$ in Figure J.9.1)

### J.9.3.3 Combined Crippling and Flexure of Flat Webs

The interaction of flexure and concentrated forces applied to one flange of an I-shaped member at the cross section under consideration shall be limited by the following formula,

$$\left(\frac{R_r}{R_t}\right)^2 + \left(\frac{M_r}{M_t}\right) \le 1.0 \tag{J.9-11}$$

where

$R_r$ = required strength for a concentrated force

$R_t$ = available strength for a concentrated force as Section J.9.3.1 or Section J.9.3.2

$M_r$ = required flexural strength at the location of the concentrated force

# RIGHT COLUMN

$M_t$ = available flexural strength determined in accordance with Chapter F at the location of the concentrated force

### J.9.4 Supports for Flexural Members

Flexural members under gravity or vertical downward loads supported by bearings, webs or other portions of members against rotation at the reaction point shall be provided of supports for flexural members at each bearing point. When the flange is relatively restrained against rotation,

a) Primary web local yielding

b) For concentrated forces at end supports not located over bearing stiffeners, the following additional requirements apply:

Stiffeners required to resist tensile concentrated forces shall comply with the requirements of Section J.9.4, and stiffeners required to resist compressive concentrated forces shall comply with Section J.9.

For trapezodial sheet, if it is designed, perform the required checks in accordance with the manufacturer of the web crippling strength at the support member attached to the trapezoidal sheet. A concentrated force applied at a bearing shall be used to transfer in the web with the algebraic difference between the flexural stress in the compressive flanges across the web. Additional lateral supports may be needed. For additional information on web crippling strength, see Section J.4.

In lieu of the design of web crippling strength or portion of the web strength, if the strength of the flange in section by a reinforcing member shall be either

$\frac{w_r}{10}$

For trapezoidal sheet with a depth greater than 1 in. (25 mm) the minimum sidelap for both roofing and siding shall have a developed width equal to the width of the narrowest flat plus 2 in. (50 mm). Trapezoidal sheet with a depth of 1 in. (25 mm) or less shall have a sidelap of proven design with an anti-siphoning feature.

## J.10.3 Fasteners in Laps

The minimum size of fasteners used in end laps and side laps shall be #12 (5.5 mm) for screws and 3/16 in. (5 mm) diameter for rivets. The maximum spacing for sidelap fasteners shall be 12 in. (300 mm). Endlap fasteners shall be no more than 2 in. (50 mm) from the end of the overlapping sheet.

January 2020
@seismicisolation
I - 67

# LEFT COLUMN

(3) Transverse stiffeners shall extend a minimum of one-half the depth of the member.

## J.9.6 Additional Doubler Plate Requirements for Concentrated Forces

Doubler plates required for compression shall be designed in accordance with Chapter E.

Doubler plates required for tension shall be designed in accordance with Chapter D.

Doubler plates required for shear shall be designed in accordance with Chapter G.

Doubler plates shall also comply with the following requirements:

a) The thickness and extent of the doubler plate shall provide the additional material necessary to equal or exceed the strength requirements.

b) The available strength of the connection of the doubler plate to the member shall equal or exceed the force transmitted to the doubler plate. Doubler plates shall be welded to the member.

# J.10 ROOFING AND SIDING CONNECTIONS

## J.10.1 Endlaps

Minimum endlaps shall be those given in Table J.10.1.

## Table J.10.1 MINIMUM ENDLAPS

| Depth of section $d$ | Roofing slope $\ge$ 2 on 12, $<$ 3 on 12 | Roofing slope $\ge$ 3 on 12 | Siding |
|---------------------|------------------------------------------|----------------------------|--------|
| $d \le 1$ in. (25 mm) | — | 6 in. (150 mm) | 4 in. (100 mm) |
| 1 in. (25 mm) $< d < 2$ in. (50 mm) | 9 in. (230 mm) | 6 in. (150 mm) | 4 in. (100 mm) |
| $d \ge 2$ in. (50 mm) | 9 in. (230 mm) | 6 in. (150 mm) | 6 in. (150 mm) |

## J.10.2 Sidelaps

For sinusoidal corrugated sheet, the minimum sidelap width for roofing shall equal the pitch of the corrugations, and the minimum sidelap width for siding shall equal half the pitch.

# RIGHT COLUMN

For trapezoidal sheet with a depth greater than 1 in. (25 mm) the minimum sidelap for both roofing and siding shall have a developed width equal to the width of the narrowest flat plus 2 in. (50 mm). Trapezoidal sheet with a depth of 1 in. (25 mm) or less shall have a sidelap of proven design with an anti-siphoning feature.

## J.10.3 Fasteners in Laps

The minimum size of fasteners used in end laps and side laps shall be #12 (5.5 mm) for screws and 3/16 in. (5 mm) diameter for rivets. The maximum spacing for sidelap fasteners shall be 12 in. (300 mm). Endlap fasteners shall be no more than 2 in. (50 mm) from the end of the overlapping sheet.

January 2020
@seismicisolation
I - 67
